Repository: lssnake0105/glass-material-explorer

# Glass Material Explorer

Static Nd-Vd material explorer for CDGM, NHG, and plastic optical material libraries.

## Use

Open `index.html` from GitHub Pages or open `material_explorer.html` locally.

Main features:

- Search and highlight materials by name.
- Filter by library, material family, generated tags, custom tags, and numeric ranges.
- View the global Nd-Vd map and a local Nd-Vd slice around the selected material.
- Compare nearby substitute candidates with a combined optical/engineering score.

## Regenerate

When the source material TXT files change, regenerate the standalone HTML:

```powershell
node .\build_material_explorer.js
Copy-Item .\material_explorer.html .\index.html
```

`index.html` is the GitHub Pages entry point.

File: CDGM-ZEMAX202409.txt (part 1 of 4)
库的数据列CDGM-ZEMAX202409.AGF

Updated Sep 2024

玻璃总数: 341
标准玻璃       : 241
首选玻璃      : 60
废弃玻璃       : 40
特殊玻璃        : 0
熔炼玻璃           : 0

Name                	Stat	        Nd	        Vd	      dPgF	   密度	 熔炼	成本	  CR	  FR	  SR	  AR	  PR	λ最小	λ最大	       TCE	            D0	            D1	            D2	            E0	            E1	           Ltk	    公式
H-FK55              	标准	  1.550200	 75.224681	  0.022900	  4.110000	    4	15.1	 1.0	   ?	   ?	   ?	   ?	  0.302000	  2.325000	 11.400000	  -1.79000E-05	   5.97000E-09	  -4.11000E-11	   3.16000E-07	   2.18000E-10	   2.17000E-01	 Sellmeier1	K1	   5.349319740E-01	L1	   1.280592790E-03	K2	   8.390501150E-01	L2	   1.164446040E-02	K3	   8.865116470E-01	L3	   1.432522360E+02	                    
H-FK61              	首选	  1.497000	 81.612838	  0.031200	  3.700000	    1	 8.0	 1.0	   ?	   ?	   ?	   ?	  0.302000	  2.325000	 13.100000	  -2.07000E-05	  -3.70000E-10	  -2.32000E-11	   3.49000E-07	   2.63000E-10	   1.80000E-01	 Sellmeier1	K1	   5.025040760E-01	L1	   1.327437980E-03	K2	   7.152400760E-01	L2	   1.083789660E-02	K3	   8.366289860E-01	L3	   1.559337550E+02	                    
H-FK61B             	首选	  1.497000	 81.605419	  0.031000	  3.680000	    1	 7.4	 1.0	   ?	   ?	   ?	   ?	  0.302000	  2.325000	 12.700000	  -1.94000E-05	   2.54000E-09	  -2.83000E-11	   3.05000E-07	  -9.31000E-11	   2.42000E-01	 Sellmeier1	K1	   7.148121610E-01	L1	   1.083706890E-02	K2	   5.029849980E-01	L2	   1.321558590E-03	K3	   8.361198460E-01	L3	   1.533606740E+02	                    
H-FK71              	标准	  1.456500	 90.273821	  0.042900	  3.630000	    2	12.4	 1.0	   ?	   ?	   ?	   ?	  0.302000	  2.325000	 13.600000	  -2.16000E-05	  -5.35000E-09	  -8.74000E-12	   3.15000E-07	   2.57000E-10	   1.72000E-01	 Sellmeier1	K1	   2.222666100E-01	L1	   1.406512200E-02	K2	   8.804441780E-01	L2	   4.204574000E-03	K3	   7.978489150E-01	L3	   1.710298180E+02	                    
H-FK95N             	标准	  1.437800	 94.523389	  0.048700	  3.520000	    2	15.8	 1.0	   ?	   ?	   ?	   ?	  0.302000	  2.325000	 14.400000	  -2.24000E-05	  -5.60000E-09	  -9.96000E-12	   3.32000E-07	   4.01000E-12	   1.82000E-01	 Sellmeier1	K1	   9.730270430E-01	L1	   4.919458000E-03	K2	   7.736321600E-02	L2	   1.820094000E-02	K3	   6.879449560E-01	L3	   1.594460900E+02	                    
H-QK1               	标准	  1.470470	 66.876032	  0.000500	  2.300000	    4	 9.8	 3.0	   ?	   ?	   ?	   ?	  0.302000	  2.325000	  7.300000	  -4.39000E-06	   2.39000E-08	  -3.11000E-11	   3.40000E-07	   2.10000E-10	   1.99000E-01	 Sellmeier1	K1	   8.419440730E-01	L1	   9.326387040E+01	K2	   9.917854670E-01	L2	   1.039987280E-02	K3	   1.462133760E-01	L3	  -8.203007410E-03	                    
H-QK3L              	首选	  1.487490	 70.440487	  0.003500	  2.430000	    1	 2.3	 2.0	   ?	   ?	   ?	   ?	  0.302000	  2.325000	  9.200000	  -9.26000E-06	   1.71000E-08	  -1.54000E-11	   3.26000E-07	   5.95000E-10	   1.87000E-01	 Sellmeier1	K1	   6.017374910E-01	L1	   1.257497400E-02	K2	   8.587370040E-01	L2	   9.233256630E+01	K3	   5.867615010E-01	L3	   2.687509000E-03	                    
H-K1                	标准	  1.499670	 62.071979	  0.000600	  2.470000	    4	12.6	 3.0	   ?	   ?	   ?	   ?	  0.302000	  2.325000	  8.700000	  -4.14000E-06	   1.96000E-08	  -3.87000E-11	   5.49000E-07	  -2.63000E-10	   1.61000E-01	 Sellmeier1	K1	   8.412826690E-01	L1	   1.036416670E+02	K2	   1.015211660E+00	L2	   6.232249150E-03	K3	   2.040213370E-01	L3	   2.205704200E-02	                    
H-K2                	标准	  1.500470	 66.020774	 -0.001000	  2.420000	    4	 6.1	 1.0	   ?	   ?	   ?	   ?	  0.302000	  2.325000	  5.500000	   3.23000E-06	   2.28000E-08	  -4.09000E-11	   4.76000E-07	   3.00000E-10	   3.20000E-02	 Sellmeier1	K1	   9.513579620E-01	L1	   1.128948910E-02	K2	   9.696147380E-01	L2	   9.917443480E+01	K3	   2.732071940E-01	L3	  -2.456656990E-03	                    
H-K3                	标准	  1.504630	 64.720718	 -0.002500	  2.400000	    4	 6.1	 1.0	   ?	   ?	   ?	   ?	  0.302000	  2.325000	  5.800000	   2.31000E-06	   2.11000E-08	  -2.04000E-11	   4.15000E-07	   4.80000E-10	   1.36000E-01	 Sellmeier1	K1	   2.960045580E-01	L1	   1.859898470E-02	K2	   9.404200830E-01	L2	   5.136328730E-03	K3	   1.005665400E+00	L3	   9.755543100E+01	                    
K4A                 	标准	  1.508020	 61.052897	 -0.002800	  2.430000	    4	 6.9	 1.0	   ?	   ?	   ?	   ?	  0.365000	  2.325000	  4.700000	   7.37000E-06	   2.20000E-08	  -6.81000E-12	   4.56000E-07	   4.32000E-10	   1.99000E-01	 Sellmeier1	K1	   7.495322630E-01	L1	   1.480335030E-02	K2	   4.948662340E-01	L2	  -2.640922190E-04	K3	   9.601686600E-01	L3	   9.571901540E+01	                    
H-K5                	标准	  1.510072	 63.364525	  0.001200	  2.470000	    4	 5.1	 1.0	   ?	   ?	   ?	   ?	  0.365000	  1.014000	  7.500000	  -2.53000E-07	   1.48000E-08	  -9.74000E-12	   4.45000E-07	   7.77000E-10	   2.02000E-01	     Schott	A0	   2.250183560E+00	A1	  -8.940661560E-03	A2	   1.143178290E-02	A3	  -7.333932780E-05	A4	   3.496166950E-05	A5	  -1.801007750E-06	                    
H-K6                	标准	  1.511125	 60.478905	  0.000000	  2.530000	    4	 5.1	 2.0	   ?	   ?	   ?	   ?	  0.365000	  1.014000	  8.500000	  -2.84000E-06	   1.68000E-08	  -6.96000E-11	   4.72000E-07	  -6.38000E-11	   2.17000E-01	     Schott	A0	   2.250245160E+00	A1	  -7.587148190E-03	A2	   1.263037780E-02	A3	  -2.290018190E-04	A4	   5.802259390E-05	A5	  -2.840946040E-06	                    
H-K7                	标准	  1.514780	 60.634896	  0.000100	  2.540000	    4	 5.1	 2.0	   ?	   ?	   ?	   ?	  0.302000	  2.325000	  8.500000	  -3.57000E-06	   1.18000E-08	  -3.26000E-11	   4.60000E-07	   7.20000E-10	   2.13000E-01	 Sellmeier1	K1	   8.548024520E-01	L1	   1.032042600E+02	K2	   4.422268260E-01	L2	   1.796430590E-02	K3	   8.204840680E-01	L3	   4.338316230E-03	                    
H-K8                	标准	  1.516020	 56.794825	 -0.002400	  2.580000	    4	 5.0	 2.0	   ?	   ?	   ?	   ?	  0.302000	  2.325000	  8.700000	   8.89000E-07	   1.59000E-08	  -3.21000E-11	   5.87000E-07	   4.31000E-10	   1.97000E-01	 Sellmeier1	K1	   8.904223100E-01	L1	   1.098318730E+02	K2	   2.200991740E-01	L2	   2.472886040E-02	K3	   1.043792200E+00	L3	   6.570416750E-03	                    
H-K9L               	首选	  1.516800	 64.198732	 -0.000500	  2.520000	    1	 1.0	 2.0	   ?	   ?	   ?	   ?	  0.302000	  2.325000	  7.600000	  -1.04000E-06	   1.48000E-08	  -5.17000E-11	   3.85000E-07	   4.55000E-10	   2.11000E-01	 Sellmeier1	K1	   6.145552510E-01	L1	   1.459878840E-02	K2	   6.567750170E-01	L2	   2.877695880E-03	K3	   1.026993460E+00	L3	   1.076530510E+02	                    
H-K9LGT             	首选	  1.516800	 64.198732	 -0.000500	  2.520000	    1	 2.0	 2.0	   ?	   ?	   ?	   ?	  0.302000	  2.325000	  7.600000	  -1.04000E-06	   1.48000E-08	  -5.17000E-11	   3.85000E-07	   4.55000E-10	   2.11000E-01	 Sellmeier1	K1	   6.145552510E-01	L1	   1.459878840E-02	K2	   6.567750170E-01	L2	   2.877695880E-03	K3	   1.026993460E+00	L3	   1.076530510E+02	                    
H-K9L*              	首选	  1.516800	 64.198732	 -0.000500	  2.520000	    1	 1.0	 2.0	   ?	   ?	   ?	   ?	  0.302000	  2.325000	  7.600000	  -1.04000E-06	   1.48000E-08	  -5.17000E-11	   3.85000E-07	   4.55000E-10	   2.11000E-01	 Sellmeier1	K1	   6.145552510E-01	L1	   1.459878840E-02	K2	   6.567750170E-01	L2	   2.877695880E-03	K3	   1.026993460E+00	L3	   1.076530510E+02	                    
H-K9LA              	首选	  1.516800	 64.198695	 -0.001300	  2.510000	    1	 1.0	 1.0	   ?	   ?	   ?	   ?	  0.302000	  2.325000	  7.200000	   9.03000E-07	   1.85000E-08	  -2.98000E-11	   4.55000E-07	   1.00000E-10	   1.82000E-01	 Sellmeier1	K1	   6.847430720E-01	L1	   3.135397410E-03	K2	   5.867723760E-01	L2	   1.481013300E-02	K3	   1.148042480E+00	L3	   1.165837920E+02	                    
H-K9LAGT            	标准	  1.516800	 64.198695	 -0.001300	  2.510000	    1	 2.0	 1.0	   ?	   ?	   ?	   ?	  0.302000	  2.325000	  7.200000	   9.03000E-07	   1.85000E-08	  -2.98000E-11	   4.55000E-07	   1.00000E-10	   1.82000E-01	 Sellmeier1	K1	   6.847430720E-01	L1	   3.135397410E-03	K2	   5.867723760E-01	L2	   1.481013300E-02	K3	   1.148042480E+00	L3	   1.165837920E+02	                    
H-K10               	标准	  1.518180	 58.949331	  0.000000	  2.500000	    3	 3.6	 3.0	   ?	   ?	   ?	   ?	  0.313000	  2.325000	  9.000000	  -3.97000E-06	   2.28000E-08	  -5.39000E-11	   4.17000E-07	  -3.71000E-10	   2.54000E-01	 Sellmeier1	K1	   2.317606680E-01	L1	   2.378407110E-02	K2	   1.039935080E+00	L2	   6.152712690E-03	K3	   9.669668780E-01	L3	   1.177401170E+02	                    
H-K11               	标准	  1.526380	 60.157370	  0.000500	  2.690000	    4	 4.7	 3.0	   ?	   ?	   ?	   ?	  0.302000	  2.325000	  9.400000	  -5.95000E-06	   1.38000E-08	  -4.14000E-11	   5.05000E-07	   5.13000E-10	   1.94000E-01	 Sellmeier1	K1	   7.955369360E-01	L1	   4.008732190E-03	K2	   5.009492520E-01	L2	   1.754366550E-02	K3	   9.050522350E-01	L3	   1.112870630E+02	                    
H-K12               	标准	  1.533589	 55.469983	 -0.002300	  2.720000	    4	 4.7	   ?	   ?	   ?	   ?	   ?	  0.365000	  1.014000	  9.200000	  -1.57000E-06	   1.35000E-08	  -5.16000E-11	   7.91000E-07	   9.19000E-10	   8.60000E-02	     Schott	A0	   2.315064250E+00	A1	  -8.271561660E-03	A2	   1.295355590E-02	A3	   2.685051990E-04	A4	  -5.460282680E-06	A5	   6.243256210E-07	                    
H-K50               	标准	  1.522490	 59.480754	 -0.000300	  2.520000	    4	 2.9	 1.0	   ?	   ?	   ?	   ?	  0.302000	  2.325000	  7.900000	  -1.52000E-06	   1.80000E-08	  -5.12000E-11	   4.72000E-07	   6.41000E-10	   1.93000E-01	 Sellmeier1	K1	   1.195247010E+00	L1	   7.640771040E-03	K2	   8.950769330E-02	L2	   3.180857060E-02	K3	   9.202174430E-01	L3	   1.093120540E+02	                    
H-K51               	首选	  1.523070	 58.639792	 -0.000700	  2.530000	    1	 1.6	 2.0	   ?	   ?	   ?	   ?	  0.365000	  2.325000	  8.000000	  -7.23000E-07	   1.38000E-08	  -8.37000E-11	   5.74000E-07	   1.43000E-09	   1.69000E-01	 Sellmeier1	K1	   9.601618080E-01	L1	   1.162424800E+02	K2	   1.183689630E+00	L2	   1.180299970E-02	K3	   1.023382430E-01	L3	  -1.895757770E-02	                    
H-ZPK1A             	首选	  1.618000	 63.392702	  0.005400	  3.610000	    1	 7.0	 1.0	   ?	   ?	   ?	   ?	  0.302000	  2.325000	  9.900000	  -1.09000E-05	   1.14000E-08	  -4.44000E-11	   4.52000E-07	   3.49000E-10	   1.59000E-01	 Sellmeier1	K1	   9.440494980E-01	L1	   1.090357620E+02	K2	   1.050171220E+00	L2	   1.329037540E-02	K3	   5.275687090E-01	L3	   7.414629680E-04	                    
H-ZPK2A             	首选	  1.603001	 65.459620	  0.006500	  3.500000	    1	 8.4	 1.0	   ?	   ?	   ?	   ?	  0.365000	  1.014000	  9.300000	  -1.22000E-05	   1.14000E-08	  -2.20000E-11	   4.82000E-07	   3.10000E-10	   6.80000E-02	     Schott	A0	   2.530731920E+00	A1	  -8.344299100E-03	A2	   1.465518450E-02	A3	  -2.166473890E-04	A4	   5.355253890E-05	A5	  -2.461582630E-06	                    
H-ZPK3              	标准	  1.593490	 67.285372	  0.005700	  3.360000	    4	13.8	 3.0	   ?	   ?	   ?	   ?	  0.302000	  2.325000	  9.600000	  -8.45000E-06	   1.00000E-08	  -1.93000E-11	   3.72000E-07	   2.45000E-10	   1.81000E-01	 Sellmeier1	K1	   8.145453670E-01	L1	   3.536454130E-03	K2	   1.105589000E+00	L2	   1.112513570E+02	K3	   6.901024160E-01	L3	   1.418652710E-02	                    
H-ZPK5              	首选	  1.592800	 68.342024	  0.015400	  4.290000	    1	 7.2	 1.0	   ?	   ?	   ?	   ?	  0.302000	  2.325000	 12.400000	  -2.01000E-05	   4.05000E-09	  -1.52000E-11	   4.00000E-07	   1.43000E-10	   1.92000E-01	 Sellmeier1	K1	   2.595629340E-01	L1	   1.962318690E-02	K2	   1.241319690E+00	L2	   6.196699590E-03	K3	   7.872373900E-01	L3	   1.237534440E+02	                    
H-ZPK7              	首选	  1.569070	 71.304254	  0.020000	  4.360000	    1	16.9	 1.0	   ?	   ?	   ?	   ?	  0.302000	  2.325000	 13.400000	  -2.47000E-05	  -2.21000E-09	   5.20000E-12	   4.58000E-07	   5.69000E-10	   8.20000E-02	 Sellmeier1	K1	   7.254005320E-01	L1	   2.969837830E-03	K2	   7.037676610E-01	L2	   1.343426400E-02	K3	   7.722831400E-01	L3	   1.352117110E+02	                    
H-BAK1              	标准	  1.530280	 60.466139	  0.000000	  2.740000	    4	 6.8	 1.0	   ?	   ?	   ?	   ?	  0.302000	  2.325000	  7.300000	  -8.49000E-07	   1.79000E-08	  -4.72000E-11	   4.45000E-07	   6.36000E-10	   2.03000E-01	 Sellmeier1	K1	   6.859846130E-01	L1	   1.549344940E-02	K2	   9.016774690E-01	L2	   1.065887310E+02	K3	   6.224291670E-01	L3	   2.226700160E-03	                    
H-BAK2              	标准	  1.539960	 59.724182	  0.000400	  2.840000	    4	 2.4	   ?	   ?	   ?	   ?	   ?	  0.302000	  2.325000	  8.000000	  -1.82000E-06	   1.82000E-08	  -4.21000E-11	   4.70000E-07	   1.02000E-10	   2.09000E-01	 Sellmeier1	K1	   6.183892230E-01	L1	   1.746538250E-03	K2	   7.184003060E-01	L2	   1.581129670E-02	K3	   1.074514660E+00	L3	   1.265847880E+02	                    
H-BAK3              	标准	  1.546780	 62.776077	 -0.001400	  2.840000	    4	 3.1	 1.0	   ?	   ?	   ?	   ?	  0.302000	  2.325000	  6.200000	   2.04000E-06	   1.91000E-08	  -3.23000E-11	   4.56000E-07	   2.05000E-10	   1.76000E-01	 Sellmeier1	K1	   6.351285800E-01	L1	   2.554070220E-03	K2	   9.208397630E-01	L2	   9.290650950E+01	K3	   7.246543260E-01	L3	   1.435801460E-02	                    
H-BAK4              	标准	  1.552480	 63.365490	 -0.000900	  2.900000	    3	 2.9	 2.0	   ?	   ?	   ?	   ?	  0.302000	  2.325000	  6.100000	   9.33000E-07	   2.01000E-08	  -2.04000E-11	   3.94000E-07	   2.14000E-10	   1.58000E-01	 Sellmeier1	K1	   5.592794570E-01	L1	   1.727562700E-03	K2	   9.852864980E-01	L2	   9.786733140E+01	K3	   8.180594610E-01	L3	   1.359299570E-02	                    
H-BAK5              	标准	  1.560690	 58.344731	 -0.000700	  3.010000	    4	 3.3	 1.0	   ?	   ?	   ?	   ?	  0.302000	  2.325000	  7.600000	   1.40000E-07	   1.75000E-08	  -3.27000E-11	   5.66000E-07	   4.64000E-10	   1.60000E-01	 Sellmeier1	K1	   8.580859030E-01	L1	   1.010188710E+02	K2	   3.800702900E-01	L2	   2.036774950E-02	K3	   1.017875470E+00	L3	   5.645158900E-03	                    
H-BAK6              	标准	  1.563880	 60.764747	 -0.000600	  3.050000	    3	 2.2	   ?	   ?	   ?	   ?	   ?	  0.302000	  2.325000	  6.000000	   1.02000E-06	   1.71000E-08	  -1.32000E-11	   4.20000E-07	   2.66000E-10	   2.09000E-01	 Sellmeier1	K1	   8.139848790E-01	L1	   3.923984030E-03	K2	   5.957340770E-01	L2	   1.649000150E-02	K3	   1.007043010E+00	L3	   1.076658010E+02	                    
H-BAK7              	首选	  1.568830	 56.041308	 -0.000700	  2.830000	    1	 1.0	 2.0	   ?	   ?	   ?	   ?	  0.365000	  2.325000	  7.200000	   6.07000E-07	   1.74000E-08	  -3.75000E-11	   5.69000E-07	   2.67000E-10	   1.88000E-01	 Sellmeier1	K1	   6.594697410E-01	L1	   7.660096350E-04	K2	   7.621967000E-01	L2	   1.774034020E-02	K3	   1.199358350E+00	L3	   1.299751030E+02	                    
H-BAK7GT            	首选	  1.568830	 56.041308	 -0.000700	  2.830000	    1	 2.3	 2.0	   ?	   ?	   ?	   ?	  0.365000	  2.325000	  7.200000	   6.07000E-07	   1.74000E-08	  -3.75000E-11	   5.69000E-07	   2.67000E-10	   1.88000E-01	 Sellmeier1	K1	   6.594697410E-01	L1	   7.660096350E-04	K2	   7.621967000E-01	L2	   1.774034020E-02	K3	   1.199358350E+00	L3	   1.299751030E+02	                    
H-BAK8              	标准	  1.572500	 57.486797	 -0.001000	  3.180000	    3	 2.5	 2.0	   ?	   ?	   ?	   ?	  0.302000	  2.325000	  7.400000	   6.29000E-08	   1.64000E-08	  -1.82000E-11	   4.71000E-07	   4.87000E-10	   2.23000E-01	 Sellmeier1	K1	   8.451015060E-01	L1	   1.002981960E+02	K2	   1.014524660E+00	L2	   5.552418480E-03	K3	   4.185184740E-01	L3	   2.022807960E-02	                    
H-ZK1               	标准	  1.568880	 62.956990	 -0.001100	  3.060000	    4	 4.6	   ?	   ?	   ?	   ?	   ?	  0.302000	  2.325000	  6.100000	   0.00000E+00	   0.00000E+00	   0.00000E+00	   0.00000E+00	   0.00000E+00	   0.00000E+00	 Sellmeier1	K1	   1.061315550E+00	L1	   5.436665830E-03	K2	   3.657401680E-01	L2	   1.876591480E-02	K3	   1.034667560E+00	L3	   9.751697020E+01	                    
H-ZK2               	标准	  1.583130	 59.460082	 -0.001600	  3.240000	    4	 3.1	 2.0	   ?	   ?	   ?	   ?	  0.302000	  2.325000	  6.100000	   2.23000E-06	   2.61000E-08	  -7.02000E-11	   4.76000E-07	  -6.76000E-10	   1.84000E-01	 Sellmeier1	K1	   4.274426990E-01	L1	   1.917551390E-02	K2	   9.070236460E-01	L2	   9.463555690E+01	K3	   1.040120090E+00	L3	   5.526194490E-03	                    
H-ZK3               	首选	  1.589130	 61.253571	 -0.001700	  3.260000	    1	 1.1	 1.0	   ?	   ?	   ?	   ?	  0.302000	  2.325000	  5.200000	   2.45000E-06	   1.77000E-08	  -3.70000E-11	   4.28000E-07	   6.83000E-10	   1.55000E-01	 Sellmeier1	K1	   8.556783200E-01	L1	   4.417342840E-03	K2	   8.977787080E-01	L2	   8.960457980E+01	K3	   6.317305860E-01	L3	   1.580417900E-02	                    
H-ZK3A              	首选	  1.589130	 61.253100	 -0.001300	  3.310000	    1	 1.0	 3.0	   ?	   ?	   ?	   ?	  0.302000	  2.325000	  5.500000	   2.05000E-06	   1.93000E-08	  -2.79000E-11	   4.34000E-07	   4.29000E-11	   1.65000E-01	 Sellmeier1	K1	   9.643528450E-01	L1	   9.488950420E+01	K2	   7.748996600E-01	L2	   1.498541300E-02	K3	   7.126631980E-01	L3	   2.944233810E-03	                    
H-ZK4               	标准	  1.608810	 58.855991	 -0.001000	  3.530000	    4	 3.3	 2.0	   ?	   ?	   ?	   ?	  0.302000	  2.325000	  6.300000	   3.08000E-07	   1.68000E-08	  -3.77000E-11	   4.83000E-07	   4.10000E-10	   1.62000E-01	 Sellmeier1	K1	   8.058629710E-01	L1	   3.653397320E-03	K2	   7.403671100E-01	L2	   1.629787690E-02	K3	   9.040549910E-01	L3	   9.598760870E+01	                    
H-ZK5               	标准	  1.611170	 55.772437	 -0.001000	  3.580000	    4	 3.5	 1.0	   ?	   ?	   ?	   ?	  0.302000	  2.325000	  8.600000	  -3.46000E-06	   1.21000E-08	   1.31000E-11	   5.78000E-07	   6.03000E-10	   1.70000E-01	 Sellmeier1	K1	   9.202190550E-01	L1	   1.093618640E+02	K2	   5.314254130E-01	L2	   1.989856890E-02	K3	   1.019091440E+00	L3	   5.258196050E-03	                    
H-ZK6               	标准	  1.612720	 58.577083	 -0.000800	  3.540000	    3	 2.2	 2.0	   ?	   ?	   ?	   ?	  0.313000	  2.325000	  6.300000	   1.08000E-07	   1.53000E-08	  -3.29000E-11	   4.32000E-07	   6.25000E-10	   1.91000E-01	 Sellmeier1	K1	   1.351392400E+00	L1	   7.350171820E-03	K2	   2.069574870E-01	L2	   2.543983210E-02	K3	   9.611538820E-01	L3	   9.951331280E+01	                    
H-ZK7A              	标准	  1.613090	 60.355862	 -0.001900	  3.410000	    2	 1.0	 4.0	   ?	   ?	   ?	   ?	  0.302000	  2.325000	  6.200000	   3.89000E-07	   1.54000E-08	  -4.77000E-11	   3.87000E-07	   5.71000E-10	   1.98000E-01	 Sellmeier1	K1	   9.380656960E-01	L1	   4.384680720E-03	K2	   6.234919350E-01	L2	   1.693914810E-02	K3	   1.005870580E+00	L3	   9.327507060E+01	                    
H-ZK8               	标准	  1.614050	 55.116283	  0.000000	  3.580000	    4	 4.3	 4.0	   ?	   ?	   ?	   ?	  0.313000	  2.325000	  8.600000	  -4.06000E-06	   1.94000E-08	  -4.18000E-11	   5.96000E-07	   6.67000E-11	   1.84000E-01	 Sellmeier1	K1	   6.009498260E-01	L1	   5.198644530E-11	K2	   9.582886320E-01	L2	   1.675630080E-02	K3	   1.140597800E+00	L3	   1.331094310E+02	                    
H-ZK9B              	首选	  1.620410	 60.339343	 -0.001600	  3.580000	    1	 1.0	 4.0	   ?	   ?	   ?	   ?	  0.302000	  2.325000	  6.200000	  -9.86000E-07	   1.83000E-08	  -3.36000E-11	   3.65000E-07	   9.55000E-11	   2.22000E-01	 Sellmeier1	K1	   8.749187340E-01	L1	   3.739653780E-03	K2	   7.096273000E-01	L2	   1.639720890E-02	K3	   1.094538820E+00	L3	   1.002043240E+02	                    
H-ZK9A              	标准	  1.620412	 60.368242	 -0.003100	  3.530000	    3	 1.7	 4.0	   ?	   ?	   ?	   ?	  0.365000	  1.014000	  6.000000	  -1.40000E-06	   1.73000E-08	   1.08000E-10	   5.40000E-07	   7.75000E-10	   9.70000E-02	     Schott	A0	   2.584078020E+00	A1	  -1.112813790E-02	A2	   1.542815970E-02	A3	   2.640339290E-05	A4	   2.774664670E-05	A5	  -1.244939040E-06	                    
H-ZK10              	标准	  1.622100	 56.709831	 -0.001800	  3.630000	    4	 2.0	 1.0	   ?	   ?	   ?	   ?	  0.313000	  2.325000	  6.500000	  -3.18000E-09	   2.08000E-08	  -7.24000E-11	   5.00000E-07	  -1.17000E-10	   2.12000E-01	 Sellmeier1	K1	   1.480077270E+00	L1	   8.521423020E-03	K2	   8.741900190E-01	L2	   9.319013830E+01	K3	   1.058395000E-01	L3	   3.272729040E-02	                    
H-ZK10L             	标准	  1.622800	 56.913492	 -0.001100	  3.630000	    3	 2.0	 2.0	   ?	   ?	   ?	   ?	  0.313000	  2.325000	  6.500000	  -7.67000E-07	   1.58000E-08	  -1.87000E-11	   4.79000E-07	   2.46000E-10	   2.00000E-01	 Sellmeier1	K1	   9.572663240E-01	L1	   1.004088530E+02	K2	   1.445282150E+00	L2	   8.043802000E-03	K3	   1.431790620E-01	L3	   3.043530800E-02	                    
H-ZK11              	首选	  1.638540	 55.446553	 -0.001300	  3.690000	    1	 1.0	 3.0	   ?	   ?	   ?	   ?	  0.313000	  2.325000	  6.900000	  -1.64000E-06	   1.58000E-08	  -3.17000E-11	   4.74000E-07	   3.85000E-10	   2.03000E-01	 Sellmeier1	K1	   5.346154600E-02	L1	   4.564299860E-02	K2	   1.583782300E+00	L2	   9.122601620E-03	K3	   9.181962970E-01	L3	   8.932344740E+01	                    
H-ZK14              	首选	  1.603110	 60.603787	 -0.001100	  3.440000	    1	 1.8	   ?	   ?	   ?	   ?	   ?	  0.302000	  2.325000	  6.100000	   3.66000E-07	   1.70000E-08	  -3.14000E-11	   3.59000E-07	   3.53000E-10	   2.19000E-01	 Sellmeier1	K1	   8.219113950E-01	L1	   3.696597240E-03	K2	   9.953673810E-01	L2	   9.797653580E+01	K3	   7.083811560E-01	L3	   1.594098710E-02	                    
H-ZK20              	标准	  1.617200	 53.913743	 -0.000900	  3.660000	    3	 2.6	   ?	   ?	   ?	   ?	   ?	  0.302000	  2.325000	  7.800000	   3.38000E-07	   1.59000E-08	  -2.45000E-11	   6.40000E-07	   4.47000E-10	   1.92000E-01	 Sellmeier1	K1	   8.122493680E-01	L1	   1.817539690E-02	K2	   7.552512140E-01	L2	   2.478277710E-03	K3	   1.150739130E+00	L3	   1.440307310E+02	                    
H-ZK21              	首选	  1.622990	 58.120667	 -0.002400	  3.560000	    1	 1.8	 1.0	   ?	   ?	   ?	   ?	  0.302000	  2.325000	  6.200000	   8.71000E-07	   1.71000E-08	  -8.72000E-11	   4.27000E-07	  -7.80000E-10	   2.22000E-01	 Sellmeier1	K1	   8.942489250E-01	L1	   3.845217180E-03	K2	   6.964134890E-01	L2	   1.741301320E-02	K3	   1.071223550E+00	L3	   1.022059520E+02	                    
H-ZK50              	标准	  1.607380	 56.654511	 -0.001000	  3.540000	    3	 2.2	 1.0	   ?	   ?	   ?	   ?	  0.302000	  2.325000	  6.800000	   3.24000E-06	   1.77000E-08	  -2.57000E-11	   5.34000E-07	   1.22000E-10	   1.94000E-01	 Sellmeier1	K1	   4.343113060E-01	L1	  -1.922525870E-03	K2	   1.105600330E+00	L2	   1.472710720E-02	K3	   9.887761590E-01	L3	   1.104116500E+02	                    
H-ZK50GT            	标准	  1.607380	 56.654511	 -0.001000	  3.540000	    3	 3.6	 1.0	   ?	   ?	   ?	   ?	  0.302000	  2.325000	  6.800000	   3.24000E-06	   1.77000E-08	  -2.57000E-11	   5.34000E-07	   1.22000E-10	   1.94000E-01	 Sellmeier1	K1	   4.343113060E-01	L1	  -1.922525870E-03	K2	   1.105600330E+00	L2	   1.472710720E-02	K3	   9.887761590E-01	L3	   1.104116500E+02	                    
H-LAK1              	标准	  1.659500	 57.347260	 -0.002100	  3.940000	    4	 4.6	 4.0	   ?	   ?	   ?	   ?	  0.302000	  2.325000	  7.700000	  -5.01000E-06	   2.49000E-08	  -4.65000E-11	   5.72000E-07	  -7.93000E-10	   6.00000E-02	 Sellmeier1	K1	   9.648867010E-01	L1	   9.119393300E+01	K2	   4.684805850E-01	L2	   2.058105290E-02	K3	   1.237227960E+00	L3	   6.085094230E-03	                    
H-LAK2A             	标准	  1.692110	 54.539198	 -0.004800	  3.940000	    2	 3.4	 2.0	   ?	   ?	   ?	   ?	  0.302000	  2.325000	  8.000000	  -5.16000E-06	   1.42000E-08	  -4.62000E-11	   5.61000E-07	   5.14000E-10	   1.55000E-01	 Sellmeier1	K1	   9.148080380E-01	L1	   8.232606980E+01	K2	   1.005224910E+00	L2	   4.505044000E-03	K3	   8.034159580E-01	L3	   1.837134200E-02	                    
H-LAK3              	标准	  1.746930	 50.950085	 -0.008500	  4.080000	    4	 9.4	 1.0	   ?	   ?	   ?	   ?	  0.365000	  2.325000	  6.000000	   0.00000E+00	   0.00000E+00	   0.00000E+00	   0.00000E+00	   0.00000E+00	   0.00000E+00	 Sellmeier1	K1	   1.278014470E+00	L1	   9.068300820E+01	K2	   1.194738150E+00	L2	   1.817048330E-02	K3	   7.930281020E-01	L3	   1.087372760E-03	                    
H-LAK4L             	标准	  1.640000	 60.202769	 -0.006000	  2.990000	    2	 4.6	 3.0	   ?	   ?	   ?	   ?	  0.302000	  2.325000	  6.000000	   1.06000E-06	   1.84000E-08	  -7.40000E-11	   2.79000E-07	   6.19000E-10	   2.75000E-01	 Sellmeier1	K1	   4.023128890E-01	L1	  -2.676792470E-03	K2	   1.245751770E+00	L2	   1.317161100E-02	K3	   1.289044310E+00	L3	   9.336548040E+01	                    
H-LAK5A             	标准	  1.677900	 55.514970	 -0.004900	  3.800000	    3	 5.5	 2.0	   ?	   ?	   ?	   ?	  0.302000	  2.325000	  8.000000	  -4.10000E-06	   1.07000E-08	  -1.69000E-11	   5.87000E-07	   1.27000E-09	   9.50000E-02	 Sellmeier1	K1	   1.544374150E+00	L1	   8.159010250E-03	K2	   1.000669720E+00	L2	   8.891107540E+01	K3	   2.191237750E-01	L3	   2.670110640E-02	                    
H-LAK6A             	标准	  1.693500	 53.380441	 -0.008200	  3.590000	    4	 7.8	 1.0	   ?	   ?	   ?	   ?	  0.302000	  2.325000	  5.600000	   3.08000E-06	   1.57000E-08	  -1.21000E-11	   5.18000E-07	   5.95000E-10	   1.82000E-01	 Sellmeier1	K1	   1.130184440E+00	L1	   8.145414930E+01	K2	   1.605890000E+00	L2	   8.172227230E-03	K3	   2.078689820E-01	L3	   3.038031400E-02	                    
H-LAK7A             	首选	  1.713000	 53.832974	 -0.008800	  3.740000	    1	 2.8	 1.0	   ?	   ?	   ?	   ?	  0.302000	  2.325000	  5.500000	   1.82000E-06	   1.41000E-08	  -1.49000E-11	   4.32000E-07	   7.94000E-10	   2.07000E-01	 Sellmeier1	K1	   1.206748110E+00	L1	   8.434990120E+01	K2	   1.067177310E+00	L2	   4.381895000E-03	K3	   8.112295150E-01	L3	   1.898288900E-02	                    
H-LAK8B             	标准	  1.720000	 50.280736	 -0.006800	  3.880000	    4	 6.0	 1.0	   ?	   ?	   ?	   ?	  0.302000	  2.325000	  7.600000	  -2.05000E-07	   1.37000E-08	  -3.29000E-11	   4.91000E-07	   6.32000E-10	   2.49000E-01	 Sellmeier1	K1	   1.553511210E+00	L1	   7.930412490E-03	K2	   3.422437540E-01	L2	   2.801745910E-02	K3	   1.070119740E+00	L3	   9.025908580E+01	                    
H-LAK8A             	标准	  1.720000	 50.343857	 -0.008600	  3.770000	    4	 6.3	 1.0	   ?	   ?	   ?	   ?	  0.302000	  2.325000	  5.300000	   4.02000E-06	   1.82000E-08	  -1.04000E-10	   4.87000E-07	   9.07000E-10	   2.16000E-01	 Sellmeier1	K1	   1.138618810E+00	L1	   8.007446600E+01	K2	   1.580505380E-01	L2	   3.681976690E-02	K3	   1.739346350E+00	L3	   9.095319810E-03	                    
H-LAK10             	标准	  1.651130	 55.890872	 -0.003000	  3.730000	    4	 4.5	 1.0	   ?	   ?	   ?	   ?	  0.302000	  2.325000	  7.100000	  -9.18000E-07	   1.25000E-08	  -2.28000E-11	   4.91000E-07	   6.43000E-10	   1.89000E-01	 Sellmeier1	K1	   7.831745790E-01	L1	   2.731694900E-03	K2	   8.943150490E-01	L2	   1.690343250E-02	K3	   1.138969000E+00	L3	   1.111585890E+02	                    
H-LAK11             	标准	  1.664610	 54.612239	 -0.002500	  4.020000	    4	 4.6	 3.0	   ?	   ?	   ?	   ?	  0.302000	  2.325000	  7.200000	  -1.97000E-06	   1.61000E-08	  -3.94000E-11	   5.45000E-07	   2.03000E-10	   1.99000E-01	 Sellmeier1	K1	   1.090895340E+00	L1	   4.926189020E-03	K2	   6.284359890E-01	L2	   2.031814120E-02	K3	   1.014382820E+00	L3	   1.005309430E+02	                    
H-LAK12             	标准	  1.696800	 56.175305	 -0.007100	  3.710000	    4	 5.4	 1.0	   ?	   ?	   ?	   ?	  0.302000	  2.325000	  6.400000	  -1.86000E-07	   1.39000E-08	  -1.79000E-11	   4.74000E-07	   4.36000E-10	   1.67000E-01	 Sellmeier1	K1	   7.867031120E-01	L1	   2.020732080E-03	K2	   1.217703920E+00	L2	   8.670347900E+01	K3	   1.040869240E+00	L3	   1.636433930E-02	                    
H-LAK50A            	标准	  1.651600	 58.403057	 -0.005000	  3.500000	    3	 4.6	 1.0	   ?	   ?	   ?	   ?	  0.302000	  2.325000	  6.300000	   5.60000E-07	   1.06000E-08	  -4.91000E-11	   3.57000E-07	   6.22000E-10	   2.45000E-01	 Sellmeier1	K1	   7.594376310E-01	L1	   2.231967100E-03	K2	   1.160567550E+00	L2	   9.104662560E+01	K3	   9.233608300E-01	L3	   1.585909870E-02	                    
H-LAK51A            	首选	  1.696800	 55.526357	 -0.007000	  3.560000	    1	 2.8	 1.0	   ?	   ?	   ?	   ?	  0.302000	  2.325000	  6.300000	   8.08000E-08	   1.25000E-08	  -7.70000E-12	   4.99000E-07	   6.10000E-10	   1.61000E-01	 Sellmeier1	K1	   6.393986940E-01	L1	   5.671248250E-05	K2	   1.187484810E+00	L2	   1.580019680E-02	K3	   1.265453520E+00	L3	   9.109705300E+01	                    
H-LAK52             	首选	  1.729160	 54.684737	 -0.007800	  4.020000	    1	 4.4	 1.0	   ?	   ?	   ?	   ?	  0.302000	  2.325000	  5.600000	   6.32000E-07	   1.75000E-08	  -2.89000E-11	   5.00000E-07	   3.79000E-10	   1.63000E-01	 Sellmeier1	K1	   6.485287920E-01	L1	   1.658161790E-04	K2	   1.284504240E+00	L2	   1.581138830E-02	K3	   1.237745930E+00	L3	   8.574061090E+01	                    
H-LAK53B            	首选	  1.755000	 52.322058	 -0.009100	  4.220000	    1	 4.6	 1.0	   ?	   ?	   ?	   ?	  0.302000	  2.325000	  5.700000	   1.22000E-06	   1.66000E-08	  -2.94000E-11	   5.17000E-07	   4.19000E-10	   1.96000E-01	 Sellmeier1	K1	   1.031412200E+00	L1	   3.954216480E-03	K2	   9.852821930E-01	L2	   1.868631180E-02	K3	   1.170660170E+00	L3	   8.113267530E+01	                    
H-LAK53A            	标准	  1.755000	 52.320574	 -0.008700	  4.390000	    4	11.6	   ?	   ?	   ?	   ?	   ?	  0.302000	  2.325000	  6.100000	   1.86000E-06	   1.36000E-08	  -2.33000E-11	   5.16000E-07	   5.98000E-10	   1.85000E-01	 Sellmeier1	K1	   1.210073940E+00	L1	   5.216799190E-03	K2	   1.194958150E+00	L2	   8.355575010E+01	K3	   8.065332460E-01	L3	   2.008035000E-02	                    
H-LAK54             	标准	  1.734000	 51.485829	 -0.008600	  4.010000	    2	 6.8	 1.0	   ?	   ?	   ?	   ?	  0.302000	  2.325000	  5.100000	   5.91000E-06	   1.71000E-08	  -2.96000E-11	   5.65000E-07	   5.05000E-10	   1.96000E-01	 Sellmeier1	K1	   1.207729370E+00	L1	   1.763891550E-02	K2	   7.374183710E-01	L2	   6.665159820E-04	K3	   1.357490260E+00	L3	   9.699388060E+01	                    
H-LAK59A            	标准	  1.691000	 54.815309	 -0.005200	  3.940000	    4	 4.5	 3.0	   ?	   ?	   ?	   ?	  0.313000	  2.325000	  8.200000	  -5.25000E-06	   1.39000E-08	  -3.66000E-11	   5.03000E-07	   5.22000E-10	   1.84000E-01	 Sellmeier1	K1	   1.636132420E+00	L1	   8.697697370E-03	K2	   1.691616360E-01	L2	   2.950571260E-02	K3	   9.299846180E-01	L3	   8.249941090E+01	                    
H-LAK61             	标准	  1.740999	 52.676196	 -0.009600	  4.100000	    4	 8.6	 1.0	   ?	   ?	   ?	   ?	  0.365000	  1.014000	  5.800000	   3.47000E-06	   1.55000E-08	  -6.52000E-11	   4.66000E-07	   6.39000E-10	   2.20000E-01	     Schott	A0	   2.968835780E+00	A1	  -1.370374640E-02	A2	   2.248068730E-02	A3	   1.302270600E-04	A4	   3.524783520E-05	A5	  -1.348270560E-06	                    
H-LAK67             	标准	  1.670000	 51.738482	 -0.004500	  3.730000	    4	 7.7	   ?	   ?	   ?	   ?	   ?	  0.302000	  2.325000	  7.000000	   4.12000E-06	   1.36000E-08	  -1.87000E-11	   5.91000E-07	   3.35000E-10	   2.15000E-01	 Sellmeier1	K1	   3.888122230E-01	L1	   2.509043680E-02	K2	   1.105342940E+00	L2	   1.130044400E+02	K3	   1.344531390E+00	L3	   7.158759720E-03	                    
H-LAK71             	标准	  1.703000	 52.406734	 -0.006900	  3.750000	    4	 6.4	 1.0	   ?	   ?	   ?	   ?	  0.302000	  2.325000	  5.000000	   7.88000E-06	   1.46000E-08	  -1.42000E-11	   5.79000E-07	   5.52000E-10	   1.93000E-01	 Sellmeier1	K1	   1.128506870E+00	L1	   1.010922350E+02	K2	   5.621119720E-01	L2	   2.135366260E-02	K3	   1.279654150E+00	L3	   6.680080530E-03	                    
H-LAK72             	标准	  1.713000	 51.806650	 -0.004500	  4.340000	    4	 2.5	 1.0	   ?	   ?	   ?	   ?	  0.302000	  2.325000	  8.400000	  -6.19000E-06	   1.16000E-08	  -2.90000E-11	   4.99000E-07	   8.23000E-10	   2.25000E-01	 Sellmeier1	K1	   7.469344310E-01	L1	   1.726084750E-03	K2	   1.126527310E+00	L2	   1.763905360E-02	K3	   1.114226430E+00	L3	   1.101218750E+02	                    
H-TK9               	标准	  1.620750	 60.300914	  0.011800	  4.370000	    4	14.9	 1.0	   ?	   ?	   ?	   ?	  0.365000	  2.325000	 11.100000	  -1.74000E-05	   6.65000E-09	  -1.55000E-11	   4.70000E-07	   1.18000E-10	   2.17000E-01	 Sellmeier1	K1	   1.487801650E+00	L1	   7.710684860E-03	K2	   8.952049480E-01	L2	   1.273548170E+02	K3	   9.574635530E-02	L3	   3.766889940E-02	                    
H-KF6               	标准	  1.517420	 52.149249	  0.002200	  2.470000	    3	 3.6	 1.0	   ?	   ?	   ?	   ?	  0.365000	  2.325000	  7.000000	  -5.94000E-07	   1.77000E-08	  -1.13000E-10	   5.53000E-07	   9.82000E-10	   2.12000E-01	 Sellmeier1	K1	   7.369959410E-02	L1	   4.785488780E-02	K2	   1.192771640E+00	L2	   7.811327060E-03	K3	   1.017494550E+00	L3	   1.042419590E+02	                    
H-QF1               	标准	  1.548140	 45.820011	  0.001200	  2.580000	    3	 4.6	 2.0	   ?	   ?	   ?	   ?	  0.365000	  2.325000	  9.300000	  -3.37000E-06	   1.32000E-08	  -5.38000E-11	   6.46000E-07	   6.50000E-10	   2.51000E-01	 Sellmeier1	K1	   1.244141770E+00	L1	   8.675922040E-03	K2	   1.087929770E+00	L2	   1.247708800E+02	K3	   1.065832260E-01	L3	   4.738957530E-02	                    
H-QF3               	标准	  1.575010	 41.504715	  0.002500	  2.600000	    4	 4.1	 2.0	   ?	   ?	   ?	   ?	  0.365000	  2.325000	  9.000000	  -1.78000E-06	   1.49000E-08	  -4.97000E-11	   7.15000E-07	   4.63000E-10	   2.44000E-01	 Sellmeier1	K1	   1.319743950E+00	L1	   9.622338300E-03	K2	   1.067241030E-01	L2	   5.342500710E-02	K3	   1.122404410E+00	L3	   1.218147270E+02	                    
H-QF6A              	标准	  1.531720	 48.839833	  0.003700	  2.520000	    3	 4.3	 1.0	   ?	   ?	   ?	   ?	  0.365000	  2.325000	  8.600000	  -5.28000E-06	   2.18000E-08	  -9.29000E-11	   4.95000E-07	   4.67000E-10	   2.62000E-01	 Sellmeier1	K1	   8.300149080E-02	L1	   4.939740560E-02	K2	   1.222232370E+00	L2	   8.306887070E-03	K3	   1.014754390E+00	L3	   1.147735470E+02	                    
H-QF8               	标准	  1.540720	 47.230007	  0.000200	  2.540000	    4	 4.5	 2.0	   ?	   ?	   ?	   ?	  0.365000	  2.325000	  9.600000	  -2.28000E-06	   1.48000E-08	  -8.66000E-11	   5.08000E-07	   1.15000E-10	   2.82000E-01	 Sellmeier1	K1	   1.278742640E-01	L1	   4.245460340E-02	K2	   1.202013570E+00	L2	   8.113858540E-03	K3	   9.294693600E-01	L3	   1.098329780E+02	                    
H-QF14              	标准	  1.595510	 39.222748	  0.002100	  2.620000	    4	 4.7	 1.0	   ?	   ?	   ?	   ?	  0.365000	  2.325000	  7.800000	   2.82000E-07	   1.52000E-08	  -3.21000E-11	   6.73000E-07	   6.70000E-10	   2.65000E-01	 Sellmeier1	K1	   1.174132040E+00	L1	   1.195586290E+02	K2	   1.360382480E+00	L2	   9.929355490E-03	K3	   1.252395910E-01	L3	   5.384842810E-02	                    
H-QF50              	标准	  1.581440	 40.888972	  0.001300	  2.600000	    3	 4.1	   ?	   ?	   ?	   ?	   ?	  0.365000	  2.325000	  7.700000	   4.05000E-07	   2.23000E-09	   5.39000E-11	   5.36000E-07	   1.83000E-09	   2.88000E-01	 Sellmeier1	K1	   1.294505460E+00	L1	   8.945038080E-03	K2	   1.507522910E-01	L2	   4.837135810E-02	K3	   1.086980650E+00	L3	   1.139597630E+02	                    
H-QF50A             	标准	  1.581440	 40.746424	  0.001400	  2.610000	    3	 4.1	 1.0	   ?	   ?	   ?	   ?	  0.365000	  2.325000	  8.500000	  -1.15000E-06	   1.62000E-08	  -5.36000E-11	   7.72000E-07	   8.65000E-10	   2.35000E-01	 Sellmeier1	K1	   1.135683630E-01	L1	   5.294963220E-02	K2	   1.076194070E+00	L2	   1.142773660E+02	K3	   1.331310330E+00	L3	   9.766873650E-03	                    
QF50                	标准	  1.581440	 40.885954	 -0.001800	  3.230000	    4	 2.8	 2.0	   ?	   ?	   ?	   ?	  0.313000	  2.325000	  9.000000	  -2.74000E-06	   1.64000E-08	  -5.12000E-11	   8.26000E-07	   4.87000E-10	   2.34000E-01	 Sellmeier1	K1	   1.311457590E+00	L1	   9.885769850E-03	K2	   8.400474250E-01	L2	   1.028802580E+02	K3	   1.324072690E-01	L3	   4.775279300E-02	                    
H-QF56              	标准	  1.567320	 42.810117	  0.002800	  2.620000	    4	 4.3	 1.0	   ?	   ?	   ?	   ?	  0.365000	  2.325000	  9.400000	  -4.86000E-06	   1.38000E-08	  -3.64000E-11	   7.51000E-07	   4.38000E-11	   2.36000E-01	 Sellmeier1	K1	   1.011935060E+00	L1	   1.166390640E+02	K2	   1.107119060E-01	L2	   5.110367200E-02	K3	   1.293973080E+00	L3	   9.237396280E-03	                    
H-F1                	标准	  1.603420	 38.010877	  0.002700	  2.630000	    2	 2.5	 1.0	   ?	   ?	   ?	   ?	  0.365000	  2.325000	  7.900000	  -3.94000E-07	   1.57000E-08	  -4.33000E-11	   7.95000E-07	   7.41000E-10	   2.47000E-01	 Sellmeier1	K1	   1.323758170E-01	L1	   5.459032250E-02	K2	   1.155649340E+00	L2	   1.167857400E+02	K3	   1.375478930E+00	L3	   1.014953350E-02	                    
H-F2                	标准	  1.612930	 37.004441	  0.004000	  2.650000	    3	 2.7	 1.0	   ?	   ?	   ?	   ?	  0.365000	  2.325000	  7.800000	   5.89000E-07	   1.15000E-08	  -3.15000E-11	   6.95000E-07	   2.04000E-09	   2.71000E-01	 Sellmeier1	K1	   1.404775210E+00	L1	   1.041534460E-02	K2	   1.174958450E+00	L2	   1.136889560E+02	K3	   1.308305750E-01	L3	   5.689624260E-02	                    
H-F3                	标准	  1.616590	 36.651688	  0.004400	  2.680000	    4	 2.9	 1.0	   ?	   ?	   ?	   ?	  0.365000	  2.325000	  7.400000	   1.01000E-07	   1.60000E-08	  -4.83000E-11	   7.01000E-07	   7.11000E-10	   2.77000E-01	 Sellmeier1	K1	   1.405129260E+00	L1	   1.034078990E-02	K2	   1.409877220E-01	L2	   5.613552810E-02	K3	   1.522927640E+00	L3	   1.497769110E+02	                    
H-F4                	首选	  1.620050	 36.345886	  0.004700	  2.670000	    1	 1.3	 1.0	   ?	   ?	   ?	   ?	  0.365000	  2.325000	  7.600000	  -5.06000E-07	   1.71000E-08	  -6.38000E-11	   7.53000E-07	   6.73000E-10	   2.66000E-01	 Sellmeier1	K1	   1.318987940E-01	L1	   5.793195000E-02	K2	   1.424418270E+00	L2	   1.062700320E-02	K3	   1.217463160E+00	L3	   1.173765350E+02	                    
H-F5                	标准	  1.624350	 35.923444	  0.004600	  2.690000	    4	 4.3	 1.0	   ?	   ?	   ?	   ?	  0.365000	  2.325000	  7.800000	  -7.35000E-07	   1.37000E-08	  -1.86000E-11	   7.71000E-07	   6.53000E-10	   2.65000E-01	 Sellmeier1	K1	   1.435417090E+00	L1	   1.083947890E-02	K2	   1.331046310E-01	L2	   5.815284600E-02	K3	   1.221518600E+00	L3	   1.207682990E+02	                    
H-F6                	标准	  1.624950	 35.585173	  0.004700	  2.690000	    4	 2.9	 1.0	   ?	   ?	   ?	   ?	  0.365000	  2.325000	  7.800000	  -5.04000E-07	   1.61000E-08	  -6.01000E-11	   7.65000E-07	   8.16000E-10	   2.66000E-01	 Sellmeier1	K1	   1.440716360E+00	L1	   1.104808950E-02	K2	   1.289991840E-01	L2	   5.908116780E-02	K3	   1.168536390E+00	L3	   1.150219950E+02	                    
H-F13               	标准	  1.625880	 35.698971	  0.004600	  2.690000	    4	 4.4	 1.0	   ?	   ?	   ?	   ?	  0.365000	  2.325000	  8.000000	  -1.02000E-06	   1.53000E-08	  -5.65000E-11	   7.32000E-07	   8.29000E-10	   2.75000E-01	 Sellmeier1	K1	   1.411503210E-01	L1	   5.760252730E-02	K2	   1.239086190E+00	L2	   1.172593820E+02	K3	   1.432003320E+00	L3	   1.068189760E-02	                    
H-F51               	标准	  1.639800	 34.464570	  0.005400	  2.760000	    4	 4.6	 1.0	   ?	   ?	   ?	   ?	  0.365000	  2.325000	  8.400000	  -2.03000E-06	   1.50000E-08	  -4.64000E-11	   7.77000E-07	   8.08000E-10	   2.75000E-01	 Sellmeier1	K1	   1.198801990E+00	L1	   1.187030830E+02	K2	   1.467820390E-01	L2	   5.869199670E-02	K3	   1.466551480E+00	L3	   1.117091870E-02	                    
H-F52               	标准	  1.613850	 34.604703	  0.008200	  2.740000	    4	 5.7	 1.0	   ?	   ?	   ?	   ?	  0.365000	  2.325000	  8.300000	  -4.58000E-06	   1.65000E-08	  -4.33000E-11	   7.20000E-07	   7.30000E-10	   2.84000E-01	 Sellmeier1	K1	   1.457185640E-01	L1	   5.885317070E-02	K2	   1.388095720E+00	L2	   1.062764290E-02	K3	   1.219073990E+00	L3	   1.264684920E+02
