Repository: lssnake0105/glass-material-explorer

# Glass Material Explorer

Static Nd-Vd material explorer for CDGM, NHG, and plastic optical material libraries.

## Use

Open `index.html` from GitHub Pages or open `material_explorer.html` locally.

Main features:

- Search and highlight materials by name.
- Filter by library, material family, generated tags, custom tags, and numeric ranges.
- View the global Nd-Vd map and a local Nd-Vd slice around the selected material.
- Compare nearby substitute candidates with a combined optical/engineering score.

File: NHG202501.txt (part 1 of 6)
库的数据列NHG202501.AGF

202501 Glasses from Hubei New Huaguang Information Materials Co.,Ltd

玻璃总数: 531
标准玻璃       : 528
首选玻璃      : 0
废弃玻璃       : 3
特殊玻璃        : 0
熔炼玻璃           : 0

Name                	Stat	        Nd	        Vd	      dPgF	   密度	 熔炼	成本	  CR	  FR	  SR	  AR	  PR	λ最小	λ最大	       TCE	            D0	            D1	            D2	            E0	            E1	           Ltk	    公式
S-FK61              	标准	  1.496996	 81.555509	  0.030500	  3.670000	    1	72.5	 1.0	   ?	 2.0	 2.0	 2.0	  0.280000	  2.400000	 12.400000	  -1.90000E-05	  -2.71000E-09	  -2.90000E-11	   3.52000E-07	   9.31000E-11	   2.28000E-01	     Schott	A0	   2.218079520E+00	A1	  -5.679221130E-03	A2	   8.287561390E-03	A3	   9.668914340E-05	A4	   3.566686430E-06	A5	  -3.630651130E-07	environmentally improved optical glass
H-FK61              	标准	  1.496996	 81.555509	  0.030500	  3.670000	    1	72.5	 1.0	   ?	 2.0	 2.0	 2.0	  0.280000	  2.400000	 12.400000	  -1.90000E-05	  -2.71000E-09	  -2.90000E-11	   3.52000E-07	   9.31000E-11	   2.28000E-01	     Schott	A0	   2.218079520E+00	A1	  -5.679221130E-03	A2	   8.287561390E-03	A3	   9.668914340E-05	A4	   3.566686430E-06	A5	  -3.630651130E-07	environmentally improved optical glass
S-FK69              	标准	  1.592828	 68.629300	  0.014500	  4.070000	    1	90.0	 1.0	   ?	 1.0	 2.0	 2.0	  0.280000	  2.400000	 11.300000	  -1.56000E-05	   2.44000E-09	  -1.24000E-11	   2.89000E-07	   2.96000E-10	   2.33000E-01	     Schott	A0	   2.502105840E+00	A1	  -7.294373680E-03	A2	   1.228738580E-02	A3	   2.574633630E-04	A4	  -1.163912650E-05	A5	   6.155530040E-07	environmentally improved optical glass
H-FK69              	标准	  1.592828	 68.629300	  0.014500	  4.070000	    1	90.0	 1.0	   ?	 1.0	 2.0	 2.0	  0.280000	  2.400000	 11.300000	  -1.56000E-05	   2.44000E-09	  -1.24000E-11	   2.89000E-07	   2.96000E-10	   2.33000E-01	     Schott	A0	   2.502105840E+00	A1	  -7.294373680E-03	A2	   1.228738580E-02	A3	   2.574633630E-04	A4	  -1.163912650E-05	A5	   6.155530040E-07	environmentally improved optical glass
S-FK76              	标准	  1.550318	 75.508716	  0.021000	  4.130000	    2	154.0	 1.0	   ?	 1.0	 2.0	 2.0	  0.280000	  2.400000	 12.200000	  -1.79000E-05	   1.92000E-08	  -3.61000E-11	   4.81000E-07	   3.20000E-10	   2.11000E-01	     Schott	A0	   2.374908870E+00	A1	  -6.345943540E-03	A2	   1.005592370E-02	A3	   2.326969300E-04	A4	  -1.510936260E-05	A5	   7.743518920E-07	environmentally improved optical glass
H-FK76              	标准	  1.550318	 75.508716	  0.021000	  4.130000	    2	154.0	 1.0	   ?	 1.0	 2.0	 2.0	  0.280000	  2.400000	 12.200000	  -1.79000E-05	   1.92000E-08	  -3.61000E-11	   4.81000E-07	   3.20000E-10	   2.11000E-01	     Schott	A0	   2.374908870E+00	A1	  -6.345943540E-03	A2	   1.005592370E-02	A3	   2.326969300E-04	A4	  -1.510936260E-05	A5	   7.743518920E-07	environmentally improved optical glass
S-FK90              	标准	  1.458596	 90.172097	  0.045000	  3.640000	    1	126.5	 1.0	   ?	 2.0	 4.0	 2.0	  0.280000	  2.400000	 13.400000	  -2.37000E-05	   5.32000E-09	  -4.63000E-11	   9.51000E-07	  -1.08000E-09	   2.02000E-08	     Schott	A0	   2.108669770E+00	A1	  -4.815893970E-03	A2	   7.024786090E-03	A3	  -2.486670240E-05	A4	   1.781854080E-05	A5	  -1.098745070E-06	environmentally improved optical glass
H-FK90              	标准	  1.458596	 90.172097	  0.045000	  3.640000	    1	126.5	 1.0	   ?	 2.0	 4.0	 2.0	  0.280000	  2.400000	 13.400000	  -2.37000E-05	   5.32000E-09	  -4.63000E-11	   9.51000E-07	  -1.08000E-09	   2.02000E-08	     Schott	A0	   2.108669770E+00	A1	  -4.815893970E-03	A2	   7.024786090E-03	A3	  -2.486670240E-05	A4	   1.781854080E-05	A5	  -1.098745070E-06	environmentally improved optical glass
S-FK95              	标准	  1.437001	 95.123340	  0.047500	  3.560000	    1	140.0	 1.0	   ?	 3.0	 4.0	 3.0	  0.280000	  2.400000	 14.300000	  -2.28000E-05	  -4.73000E-09	   3.04000E-11	   6.79000E-07	  -1.59000E-10	   1.98000E-07	     Schott	A0	   2.048318170E+00	A1	  -4.486125910E-03	A2	   6.222488730E-03	A3	  -7.985810300E-06	A4	   1.221184950E-05	A5	  -7.394643440E-07	environmentally improved optical glass
H-FK95              	标准	  1.437001	 95.123340	  0.047500	  3.560000	    1	140.0	 1.0	   ?	 3.0	 4.0	 3.0	  0.280000	  2.400000	 14.300000	  -2.28000E-05	  -4.73000E-09	   3.04000E-11	   6.79000E-07	  -1.59000E-10	   1.98000E-07	     Schott	A0	   2.048318170E+00	A1	  -4.486125910E-03	A2	   6.222488730E-03	A3	  -7.985810300E-06	A4	   1.221184950E-05	A5	  -7.394643440E-07	environmentally improved optical glass
S-QK3L              	标准	  1.487487	 70.393467	  0.003700	  2.480000	    1	22.5	 1.0	   ?	 3.0	 1.0	 1.0	  0.280000	  2.400000	  8.800000	  -8.43000E-06	   1.76000E-08	  -1.61000E-11	   4.36000E-07	  -4.66000E-11	   1.20000E-01	     Schott	A0	   2.189547990E+00	A1	  -9.656346020E-03	A2	   8.307519050E-03	A3	   3.656724970E-04	A4	  -3.547229300E-05	A5	   1.875645840E-06	environmentally improved optical glass
H-QK3L              	标准	  1.487487	 70.393467	  0.003700	  2.480000	    1	22.5	 1.0	   ?	 3.0	 1.0	 1.0	  0.280000	  2.400000	  8.800000	  -8.43000E-06	   1.76000E-08	  -1.61000E-11	   4.36000E-07	  -4.66000E-11	   1.20000E-01	     Schott	A0	   2.189547990E+00	A1	  -9.656346020E-03	A2	   8.307519050E-03	A3	   3.656724970E-04	A4	  -3.547229300E-05	A5	   1.875645840E-06	environmentally improved optical glass
S-PK60              	标准	  1.593492	 66.987879	  0.003900	  3.270000	    3	125.0	 1.0	   ?	 1.0	 1.0	 2.0	  0.280000	  2.400000	  8.700000	  -7.70000E-06	   8.43000E-09	  -1.72000E-11	   2.66000E-07	   1.07000E-10	   2.75000E-01	     Schott	A0	   2.505409100E+00	A1	  -1.037389280E-02	A2	   1.206961350E-02	A3	   3.483947250E-04	A4	  -2.403063610E-05	A5	   1.239240950E-06	environmentally improved optical glass
H-PK60              	标准	  1.593492	 66.987879	  0.003900	  3.270000	    3	125.0	 1.0	   ?	 1.0	 1.0	 2.0	  0.280000	  2.400000	  8.700000	  -7.70000E-06	   8.43000E-09	  -1.72000E-11	   2.66000E-07	   1.07000E-10	   2.75000E-01	     Schott	A0	   2.505409100E+00	A1	  -1.037389280E-02	A2	   1.206961350E-02	A3	   3.483947250E-04	A4	  -2.403063610E-05	A5	   1.239240950E-06	environmentally improved optical glass
S-PK62A             	标准	  1.617996	 63.356702	  0.001200	  3.530000	    1	75.0	 1.0	   ?	 2.0	 1.0	 2.0	  0.290000	  2.400000	  9.400000	  -9.02000E-06	   9.55000E-09	  -2.00000E-11	   3.79000E-07	   3.28000E-11	   2.20000E-01	     Schott	A0	   2.579785920E+00	A1	  -9.524728970E-03	A2	   1.263015040E-02	A3	   8.065464090E-04	A4	  -9.533883890E-05	A5	   5.379750110E-06	environmentally improved optical glass
H-PK62A             	标准	  1.617996	 63.356702	  0.001200	  3.530000	    1	75.0	 1.0	   ?	 2.0	 1.0	 2.0	  0.290000	  2.400000	  9.400000	  -9.02000E-06	   9.55000E-09	  -2.00000E-11	   3.79000E-07	   3.28000E-11	   2.20000E-01	     Schott	A0	   2.579785920E+00	A1	  -9.524728970E-03	A2	   1.263015040E-02	A3	   8.065464090E-04	A4	  -9.533883890E-05	A5	   5.379750110E-06	environmentally improved optical glass
S-PK63              	标准	  1.603001	 65.452382	  0.002300	  3.640000	    1	82.5	 1.0	   ?	 1.0	 2.0	 2.0	  0.280000	  2.400000	  9.300000	  -1.10000E-05	   1.08000E-08	  -2.38000E-11	   2.86000E-07	   3.72000E-10	   2.46000E-01	     Schott	A0	   2.534035120E+00	A1	  -1.008403310E-02	A2	   1.240876340E-02	A3	   4.772016130E-04	A4	  -4.352077090E-05	A5	   2.380507400E-06	environmentally improved optical glass
H-PK63              	标准	  1.603001	 65.452382	  0.002300	  3.640000	    1	82.5	 1.0	   ?	 1.0	 2.0	 2.0	  0.280000	  2.400000	  9.300000	  -1.10000E-05	   1.08000E-08	  -2.38000E-11	   2.86000E-07	   3.72000E-10	   2.46000E-01	     Schott	A0	   2.534035120E+00	A1	  -1.008403310E-02	A2	   1.240876340E-02	A3	   4.772016130E-04	A4	  -4.352077090E-05	A5	   2.380507400E-06	environmentally improved optical glass
S-PK65              	标准	  1.619964	 63.926917	  0.004500	  3.520000	    1	92.5	 1.0	   ?	 3.0	 1.0	 2.0	  0.300000	  2.400000	 10.300000	  -1.00000E-05	   9.01000E-09	  -2.64000E-11	   3.58000E-07	   1.03000E-10	   2.54000E-01	     Schott	A0	   2.585457470E+00	A1	  -9.529049740E-03	A2	   1.366026280E-02	A3	   3.415510590E-04	A4	  -1.529974030E-05	A5	   7.305792960E-07	environmentally improved optical glass
H-PK65              	标准	  1.619964	 63.926917	  0.004500	  3.520000	    1	92.5	 1.0	   ?	 3.0	 1.0	 2.0	  0.300000	  2.400000	 10.300000	  -1.00000E-05	   9.01000E-09	  -2.64000E-11	   3.58000E-07	   1.03000E-10	   2.54000E-01	     Schott	A0	   2.585457470E+00	A1	  -9.529049740E-03	A2	   1.366026280E-02	A3	   3.415510590E-04	A4	  -1.529974030E-05	A5	   7.305792960E-07	environmentally improved optical glass
H-PK71              	标准	  1.569071	 71.298607	  0.019900	  4.270000	    3	170.0	 1.0	   ?	 1.0	 1.0	 2.0	  0.280000	  2.400000	 12.300000	  -2.55000E-05	   4.39000E-09	  -1.28000E-11	   6.70000E-07	  -7.70000E-10	   3.16000E-08	     Schott	A0	   2.426132570E+00	A1	  -4.570042760E-03	A2	   1.391771720E-02	A3	  -6.132501650E-04	A4	   1.091047780E-04	A5	  -5.557007440E-06	environmentally improved optical glass
S-PK71              	标准	  1.569071	 71.298607	  0.019900	  4.270000	    3	170.0	 1.0	   ?	 1.0	 1.0	 2.0	  0.280000	  2.400000	 12.300000	  -2.55000E-05	   4.39000E-09	  -1.28000E-11	   6.70000E-07	  -7.70000E-10	   3.16000E-08	     Schott	A0	   2.426132570E+00	A1	  -4.570042760E-03	A2	   1.391771720E-02	A3	  -6.132501650E-04	A4	   1.091047780E-04	A5	  -5.557007440E-06	environmentally improved optical glass
S-K6                	标准	  1.511122	 60.460477	  0.000000	  2.530000	    4	50.0	 3.0	   ?	 1.0	 1.0	 1.0	  0.290000	  2.400000	  8.400000	  -3.51000E-06	   1.40000E-08	  -2.33000E-11	   7.26000E-07	   1.47000E-10	   1.23000E-01	     Schott	A0	   2.250953100E+00	A1	  -7.976942900E-03	A2	   1.217291700E-02	A3	  -9.999791600E-05	A4	   4.177616400E-05	A5	  -2.091262300E-06	environmentally improved optical glass
H-K6                	标准	  1.511122	 60.460477	  0.000000	  2.530000	    4	50.0	 3.0	   ?	 1.0	 1.0	 1.0	  0.290000	  2.400000	  8.400000	  -3.51000E-06	   1.40000E-08	  -2.33000E-11	   7.26000E-07	   1.47000E-10	   1.23000E-01	     Schott	A0	   2.250953100E+00	A1	  -7.976942900E-03	A2	   1.217291700E-02	A3	  -9.999791600E-05	A4	   4.177616400E-05	A5	  -2.091262300E-06	environmentally improved optical glass
S-K9L               	标准	  1.516794	 64.199140	  0.000900	  2.490000	    1	10.0	 1.0	   ?	 1.0	 1.0	 1.0	  0.280000	  2.400000	  7.300000	   1.32000E-06	   2.02000E-08	  -4.68000E-11	   4.63000E-07	  -4.16000E-10	   2.04000E-01	     Schott	A0	   2.272238520E+00	A1	  -1.016826130E-02	A2	   1.039456070E-02	A3	   2.298623910E-04	A4	  -4.304234770E-06	A5	   5.001072000E-08	environmentally improved optical glass
H-K9L               	标准	  1.516794	 64.199140	  0.000900	  2.490000	    1	10.0	 1.0	   ?	 1.0	 1.0	 1.0	  0.280000	  2.400000	  7.300000	   1.32000E-06	   2.02000E-08	  -4.68000E-11	   4.63000E-07	  -4.16000E-10	   2.04000E-01	     Schott	A0	   2.272238520E+00	A1	  -1.016826130E-02	A2	   1.039456070E-02	A3	   2.298623910E-04	A4	  -4.304234770E-06	A5	   5.001072000E-08	environmentally improved optical glass
S-K10               	标准	  1.518172	 58.934085	  0.000400	  2.520000	    4	40.0	 1.0	   ?	 1.0	 2.0	 1.0	  0.310000	  2.400000	  8.800000	  -9.83000E-07	   1.34000E-08	  -2.97000E-11	   4.25000E-07	   1.90000E-10	   2.52000E-01	     Schott	A0	   2.272638860E+00	A1	  -9.072935380E-03	A2	   1.144093180E-02	A3	   2.893793290E-04	A4	  -1.165671570E-05	A5	   7.942189460E-07	environmentally improved optical glass
H-K10               	标准	  1.518172	 58.934085	  0.000400	  2.520000	    4	40.0	 1.0	   ?	 1.0	 2.0	 1.0	  0.310000	  2.400000	  8.800000	  -9.83000E-07	   1.34000E-08	  -2.97000E-11	   4.25000E-07	   1.90000E-10	   2.52000E-01	     Schott	A0	   2.272638860E+00	A1	  -9.072935380E-03	A2	   1.144093180E-02	A3	   2.893793290E-04	A4	  -1.165671570E-05	A5	   7.942189460E-07	environmentally improved optical glass
S-K12               	标准	  1.533587	 55.467409	 -0.003600	  2.730000	    4	40.0	 1.0	   ?	 1.0	 1.0	 2.0	  0.320000	  2.400000	  9.800000	  -2.45000E-06	   1.63000E-08	  -3.64000E-11	   1.14000E-06	   1.20000E-09	   1.33000E-08	     Schott	A0	   2.315440500E+00	A1	  -7.999365830E-03	A2	   1.236894690E-02	A3	   5.074433690E-04	A4	  -4.386735240E-05	A5	   2.715480410E-06	environmentally improved optical glass
H-K12               	标准	  1.533587	 55.467409	 -0.003600	  2.730000	    4	40.0	 1.0	   ?	 1.0	 1.0	 2.0	  0.320000	  2.400000	  9.800000	  -2.45000E-06	   1.63000E-08	  -3.64000E-11	   1.14000E-06	   1.20000E-09	   1.33000E-08	     Schott	A0	   2.315440500E+00	A1	  -7.999365830E-03	A2	   1.236894690E-02	A3	   5.074433690E-04	A4	  -4.386735240E-05	A5	   2.715480410E-06	environmentally improved optical glass
S-K51               	标准	  1.523076	 58.632139	 -0.005900	  2.520000	    3	12.0	 2.0	   ?	 1.0	 1.0	 1.0	  0.300000	  2.400000	  8.000000	  -1.39000E-06	   1.68000E-08	  -3.96000E-11	   6.34000E-07	   6.47000E-10	   2.23000E-01	     Schott	A0	   2.287240080E+00	A1	  -8.662598280E-03	A2	   1.093126580E-02	A3	   6.193269010E-04	A4	  -6.629770520E-05	A5	   3.743414630E-06	environmentally improved optical glass
H-K51               	标准	  1.523076	 58.632139	 -0.005900	  2.520000	    3	12.0	 2.0	   ?	 1.0	 1.0	 1.0	  0.300000	  2.400000	  8.000000	  -1.39000E-06	   1.68000E-08	  -3.96000E-11	   6.34000E-07	   6.47000E-10	   2.23000E-01	     Schott	A0	   2.287240080E+00	A1	  -8.662598280E-03	A2	   1.093126580E-02	A3	   6.193269010E-04	A4	  -6.629770520E-05	A5	   3.743414630E-06	environmentally improved optical glass
S-BAK2              	标准	  1.539960	 59.683117	 -0.000200	  2.850000	    3	25.0	 1.0	   ?	 2.0	 2.0	 1.0	  0.280000	  2.400000	  7.800000	  -1.01000E-06	   2.38000E-08	  -4.15000E-11	   3.35000E-07	  -1.37000E-10	   3.01000E-01	     Schott	A0	   2.337876920E+00	A1	  -8.980500490E-03	A2	   1.155939750E-02	A3	   4.927898330E-04	A4	  -4.583141320E-05	A5	   2.773736640E-06	environmentally improved optical glass
H-BAK2              	标准	  1.539960	 59.683117	 -0.000200	  2.850000	    3	25.0	 1.0	   ?	 2.0	 2.0	 1.0	  0.280000	  2.400000	  7.800000	  -1.01000E-06	   2.38000E-08	  -4.15000E-11	   3.35000E-07	  -1.37000E-10	   3.01000E-01	     Schott	A0	   2.337876920E+00	A1	  -8.980500490E-03	A2	   1.155939750E-02	A3	   4.927898330E-04	A4	  -4.583141320E-05	A5	   2.773736640E-06	environmentally improved optical glass
S-BAK7B             	标准	  1.568826	 56.042013	 -0.001700	  2.850000	    1	10.0	 1.0	   ?	 1.0	 1.0	 1.0	  0.320000	  2.400000	  7.100000	   3.18000E-06	   1.21000E-08	  -2.72000E-11	   4.09000E-07	   3.53000E-10	   2.69000E-01	     Schott	A0	   2.422013390E+00	A1	  -9.341713380E-03	A2	   1.367391570E-02	A3	   3.763285620E-04	A4	  -1.747329350E-05	A5	   1.220012700E-06	environmentally improved optical glass
H-BAK7B             	标准	  1.568826	 56.042013	 -0.001700	  2.850000	    1	10.0	 1.0	   ?	 1.0	 1.0	 1.0	  0.320000	  2.400000	  7.100000	   3.18000E-06	   1.21000E-08	  -2.72000E-11	   4.09000E-07	   3.53000E-10	   2.69000E-01	     Schott	A0	   2.422013390E+00	A1	  -9.341713380E-03	A2	   1.367391570E-02	A3	   3.763285620E-04	A4	  -1.747329350E-05	A5	   1.220012700E-06	environmentally improved optical glass
S-BAK8              	标准	  1.572498	 57.451890	  0.000100	  3.170000	    3	25.0	 1.0	   ?	 3.0	 1.0	 1.0	  0.290000	  2.400000	  7.300000	   9.63000E-07	   1.65000E-08	  -1.99000E-11	   5.81000E-07	  -1.28000E-10	   1.29000E-01	     Schott	A0	   2.433756510E+00	A1	  -8.829823760E-03	A2	   1.359169390E-02	A3	   3.609221170E-04	A4	  -1.795841970E-05	A5	   1.119301160E-06	environmentally improved optical glass
H-BAK8              	标准	  1.572498	 57.451890	  0.000100	  3.170000	    3	25.0	 1.0	   ?	 3.0	 1.0	 1.0	  0.290000	  2.400000	  7.300000	   9.63000E-07	   1.65000E-08	  -1.99000E-11	   5.81000E-07	  -1.28000E-10	   1.29000E-01	     Schott	A0	   2.433756510E+00	A1	  -8.829823760E-03	A2	   1.359169390E-02	A3	   3.609221170E-04	A4	  -1.795841970E-05	A5	   1.119301160E-06	environmentally improved optical glass
H-ZK2               	标准	  1.583130	 59.417874	  0.000700	  3.120000	   -1	   ?	 1.0	   ?	 3.0	 2.0	 2.0	  0.290000	  2.400000	  6.900000	  -1.25000E-06	   1.43000E-08	  -1.46000E-11	   8.03000E-07	   1.07000E-09	   2.09000E-01	     Schott	A0	   2.468335860E+00	A1	  -1.005488390E-02	A2	   1.351865180E-02	A3	   2.794292000E-04	A4	  -3.262482890E-06	A5	   1.755217500E-07	environmentally improved optical glass
S-ZK2               	标准	  1.583130	 59.417874	  0.000700	  3.120000	   -1	   ?	 1.0	   ?	 3.0	 2.0	 2.0	  0.290000	  2.400000	  6.900000	  -1.25000E-06	   1.43000E-08	  -1.46000E-11	   8.03000E-07	   1.07000E-09	   2.09000E-01	     Schott	A0	   2.468335860E+00	A1	  -1.005488390E-02	A2	   1.351865180E-02	A3	   2.794292000E-04	A4	  -3.262482890E-06	A5	   1.755217500E-07	environmentally improved optical glass
S-ZK3A              	标准	  1.589122	 61.238816	 -0.000200	  3.310000	    1	10.5	 1.0	   ?	 3.0	 2.0	 1.0	  0.280000	  2.400000	  5.500000	   3.00000E-06	   1.29000E-08	  -9.66000E-12	   3.80000E-07	   7.20000E-10	   2.31000E-01	     Schott	A0	   2.488598860E+00	A1	  -1.076310380E-02	A2	   1.308448890E-02	A3	   3.330484530E-04	A4	  -1.298201780E-05	A5	   6.372520250E-07	environmentally improved optical glass
H-ZK3A              	标准	  1.589122	 61.238816	 -0.000200	  3.310000	    1	10.5	 1.0	   ?	 3.0	 2.0	 1.0	  0.280000	  2.400000	  5.500000	   3.00000E-06	   1.29000E-08	  -9.66000E-12	   3.80000E-07	   7.20000E-10	   2.31000E-01	     Schott	A0	   2.488598860E+00	A1	  -1.076310380E-02	A2	   1.308448890E-02	A3	   3.330484530E-04	A4	  -1.298201780E-05	A5	   6.372520250E-07	environmentally improved optical glass
S-ZK6               	标准	  1.612716	 58.605083	 -0.000400	  3.590000	    2	22.0	 1.0	   ?	 3.0	 2.0	 2.0	  0.300000	  2.400000	  6.300000	  -6.10000E-08	   1.58000E-08	  -1.22000E-11	   4.83000E-07	   8.41000E-10	   2.69000E-01	     Schott	A0	   2.559551400E+00	A1	  -1.000931490E-02	A2	   1.429303610E-02	A3	   4.666463240E-04	A4	  -2.701133030E-05	A5	   1.350579190E-06	environmentally improved optical glass
H-ZK6               	标准	  1.612716	 58.605083	 -0.000400	  3.590000	    2	22.0	 1.0	   ?	 3.0	 2.0	 2.0	  0.300000	  2.400000	  6.300000	  -6.10000E-08	   1.58000E-08	  -1.22000E-11	   4.83000E-07	   8.41000E-10	   2.69000E-01	     Schott	A0	   2.559551400E+00	A1	  -1.000931490E-02	A2	   1.429303610E-02	A3	   4.666463240E-04	A4	  -2.701133030E-05	A5	   1.350579190E-06	environmentally improved optical glass
S-ZK7               	标准	  1.613092	 60.600573	 -0.002500	  3.500000	    1	11.5	 1.0	   ?	 3.0	 2.0	 2.0	  0.290000	  2.400000	  5.900000	  -9.28000E-07	   1.47000E-08	  -3.06000E-11	   2.76000E-07	   5.01000E-10	   3.19000E-01	     Schott	A0	   2.563437190E+00	A1	  -1.187789820E-02	A2	   1.365929370E-02	A3	   4.363951770E-04	A4	  -2.376426910E-05	A5	   1.125328670E-06	environmentally improved optical glass
H-ZK7               	标准	  1.613092	 60.600573	 -0.002500	  3.500000	    1	11.5	 1.0	   ?	 3.0	 2.0	 2.0	  0.290000	  2.400000	  5.900000	  -9.28000E-07	   1.47000E-08	  -3.06000E-11	   2.76000E-07	   5.01000E-10	   3.19000E-01	     Schott	A0	   2.563437190E+00	A1	  -1.187789820E-02	A2	   1.365929370E-02	A3	   4.363951770E-04	A4	  -2.376426910E-05	A5	   1.125328670E-06	environmentally improved optical glass
S-ZK9               	标准	  1.620405	 60.295118	 -0.003500	  3.570000	    4	11.0	 1.0	   ?	 2.0	 3.0	 2.0	  0.290000	  2.400000	  6.000000	   1.99000E-07	   1.26000E-08	  -1.82000E-11	   4.96000E-07	   5.23000E-10	   2.17000E-08	     Schott	A0	   2.586648050E+00	A1	  -1.187121700E-02	A2	   1.323079280E-02	A3	   7.825986110E-04	A4	  -8.481327910E-05	A5	   4.750393800E-06	environmentally improved optical glass
H-ZK9               	标准	  1.620405	 60.295118	 -0.003500	  3.570000	    4	11.0	 1.0	   ?	 2.0	 3.0	 2.0	  0.290000	  2.400000	  6.000000	   1.99000E-07	   1.26000E-08	  -1.82000E-11	   4.96000E-07	   5.23000E-10	   2.17000E-08	     Schott	A0	   2.586648050E+00	A1	  -1.187121700E-02	A2	   1.323079280E-02	A3	   7.825986110E-04	A4	  -8.481327910E-05	A5	   4.750393800E-06	environmentally improved optical glass
S-ZK9A              	标准	  1.620408	 60.362686	 -0.003500	  3.550000	    1	12.5	 1.0	   ?	 2.0	 3.0	 2.0	  0.300000	  2.400000	  6.400000	   7.48000E-07	   1.25000E-08	  -2.50000E-11	   4.11000E-07	   7.77000E-10	   7.84000E-02	     Schott	A0	   2.586268930E+00	A1	  -1.194837450E-02	A2	   1.377373920E-02	A3	   5.491126850E-04	A4	  -4.521013050E-05	A5	   2.445427900E-06	environmentally improved optical glass
H-ZK9A              	标准	  1.620408	 60.362686	 -0.003500	  3.550000	    1	12.5	 1.0	   ?	 2.0	 3.0	 2.0	  0.300000	  2.400000	  6.400000	   7.48000E-07	   1.25000E-08	  -2.50000E-11	   4.11000E-07	   7.77000E-10	   7.84000E-02	     Schott	A0	   2.586268930E+00	A1	  -1.194837450E-02	A2	   1.377373920E-02	A3	   5.491126850E-04	A4	  -4.521013050E-05	A5	   2.445427900E-06	environmentally improved optical glass
S-ZK10              	标准	  1.622089	 56.685961	 -0.001500	  3.630000	    2	20.0	 1.0	   ?	 3.0	 2.0	 1.0	  0.320000	  2.400000	  6.400000	  -7.55000E-07	   1.29000E-08	  -2.51000E-11	   5.33000E-07	   3.07000E-10	   2.48000E-01	     Schott	A0	   2.587414880E+00	A1	  -1.010119540E-02	A2	   1.496708320E-02	A3	   5.689164430E-04	A4	  -4.401765290E-05	A5	   2.640083790E-06	environmentally improved optical glass
H-ZK10              	标准	  1.622089	 56.685961	 -0.001500	  3.630000	    2	20.0	 1.0	   ?	 3.0	 2.0	 1.0	  0.320000	  2.400000	  6.400000	  -7.55000E-07	   1.29000E-08	  -2.51000E-11	   5.33000E-07	   3.07000E-10	   2.48000E-01	     Schott	A0	   2.587414880E+00	A1	  -1.010119540E-02	A2	   1.496708320E-02	A3	   5.689164430E-04	A4	  -4.401765290E-05	A5	   2.640083790E-06	environmentally improved optical glass
S-ZK10N             	标准	  1.622798	 56.960007	 -0.002800	  3.640000	    1	20.0	 1.0	   ?	 3.0	 2.0	 2.0	  0.320000	  2.400000	  6.600000	   6.89000E-07	   1.42000E-08	  -2.56000E-11	   3.07000E-10	   1.53000E-10	   1.41000E-01	     Schott	A0	   2.590169690E+00	A1	  -1.021036800E-02	A2	   1.462139340E-02	A3	   6.923751770E-04	A4	  -6.661733150E-05	A5	   4.037893520E-06	environmentally improved optical glass
H-ZK10N             	标准	  1.622798	 56.960007	 -0.002800	  3.640000	    1	20.0	 1.0	   ?	 3.0	 2.0	 2.0	  0.320000	  2.400000	  6.600000	   6.89000E-07	   1.42000E-08	  -2.56000E-11	   3.07000E-10	   1.53000E-10	   1.41000E-01	     Schott	A0	   2.590169690E+00	A1	  -1.021036800E-02	A2	   1.462139340E-02	A3	   6.923751770E-04	A4	  -6.661733150E-05	A5	   4.037893520E-06	environmentally improved optical glass
S-ZK11              	标准	  1.638536	 55.429194	 -0.001000	  3.670000	    1	10.0	 1.0	   ?	 2.0	 2.0	 2.0	  0.310000	  2.400000	  7.100000	  -8.12000E-07	   1.25000E-08	  -2.55000E-11	   5.57000E-07	   2.06000E-10	   1.96000E-01	     Schott	A0	   2.638219440E+00	A1	  -1.024733100E-02	A2	   1.589830430E-02	A3	   5.779735030E-04	A4	  -3.902203910E-05	A5	   2.358329930E-06	environmentally improved optical glass
H-ZK11              	标准	  1.638536	 55.429194	 -0.001000	  3.670000	    1	10.0	 1.0	   ?	 2.0	 2.0	 2.0	  0.310000	  2.400000	  7.100000	  -8.12000E-07	   1.25000E-08	  -2.55000E-11	   5.57000E-07	   2.06000E-10	   1.96000E-01	     Schott	A0	   2.638219440E+00	A1	  -1.024733100E-02	A2	   1.589830430E-02	A3	   5.779735030E-04	A4	  -3.902203910E-05	A5	   2.358329930E-06	environmentally improved optical glass
S-ZK14              	标准	  1.603107	 60.647830	 -0.002300	  3.420000	    2	20.0	 3.0	   ?	 3.0	 2.0	 2.0	  0.290000	  2.400000	  5.700000	   2.35000E-06	   1.42000E-08	  -1.91000E-11	   3.40000E-07	   4.95000E-10	   2.58000E-01	     Schott	A0	   2.531829950E+00	A1	  -1.105349890E-02	A2	   1.342222930E-02	A3	   4.210217540E-04	A4	  -2.249121380E-05	A5	   1.016697820E-06	environmentally improved optical glass
H-ZK14              	标准	  1.603107	 60.647830	 -0.002300	  3.420000	    2	20.0	 3.0	   ?	 3.0	 2.0	 2.0	  0.290000	  2.400000	  5.700000	   2.35000E-06	   1.42000E-08	  -1.91000E-11	   3.40000E-07	   4.95000E-10	   2.58000E-01	     Schott	A0	   2.531829950E+00	A1	  -1.105349890E-02	A2	   1.342222930E-02	A3	   4.210217540E-04	A4	  -2.249121380E-05	A5	   1.016697820E-06	environmentally improved optical glass
S-ZK20              	标准	  1.617201	 53.926963	 -0.003700	  3.600000	    3	17.5	 1.0	   ?	 3.0	 2.0	 2.0	  0.280000	  2.400000	  8.700000	   4.73000E-07	   1.71000E-08	  -2.20000E-11	   8.83000E-07	   2.84000E-10	   2.17000E-01	     Schott	A0	   2.568558970E+00	A1	  -8.742958500E-03	A2	   1.596040330E-02	A3	   4.910342850E-04	A4	  -2.773319600E-05	A5	   1.720564960E-06	environmentally improved optical glass
H-ZK20              	标准	  1.617201	 53.926963	 -0.003700	  3.600000	    3	17.5	 1.0	   ?	 3.0	 2.0	 2.0	  0.280000	  2.400000	  8.700000	   4.73000E-07	   1.71000E-08	  -2.20000E-11	   8.83000E-07	   2.84000E-10	   2.17000E-01	     Schott	A0	   2.568558970E+00	A1	  -8.742958500E-03	A2	   1.596040330E-02	A3	   4.910342850E-04	A4	  -2.773319600E-05	A5	   1.720564960E-06	environmentally improved optical glass
S-ZK21              	标准	  1.622987	 58.071717	 -0.002200	  3.610000	    1	20.5	 3.0	   ?	 3.0	 2.0	 2.0	  0.320000	  2.400000	  6.700000	   5.19000E-07	   1.33000E-08	  -1.46000E-11	   4.16000E-07	   4.90000E-10	   2.14000E-01	     Schott	A0	   2.592546540E+00	A1	  -1.101293540E-02	A2	   1.388965530E-02	A3	   8.213715420E-04	A4	  -8.840839530E-05	A5	   5.199510490E-06	environmentally improved optical glass
H-ZK21              	标准	  1.622987	 58.071717	 -0.002200	  3.610000	    1	20.5	 3.0	   ?	 3.0	 2.0	 2.0	  0.320000	  2.400000	  6.700000	   5.19000E-07	   1.33000E-08	  -1.46000E-11	   4.16000E-07	   4.90000E-10	   2.14000E-01	     Schott	A0	   2.592546540E+00	A1	  -1.101293540E-02	A2	   1.388965530E-02	A3	   8.213715420E-04	A4	  -8.840839530E-05	A5	   5.199510490E-06	environmentally improved optical glass
S-ZK50              	标准	  1.607379	 56.653740	 -0.002000	  3.470000	    2	23.0	 1.0	   ?	 3.0	 2.0	 2.0	  0.290000	  2.400000	  8.000000	  -1.74000E-06	   1.22000E-08	  -1.24000E-11	   4.12000E-07	   3.48000E-10	   2.52000E-01	     Schott	A0	   2.540473550E+00	A1	  -9.055351610E-03	A2	   1.496217250E-02	A3	   3.923887780E-04	A4	  -1.515438000E-05	A5	   7.763419260E-07	environmentally improved optical glass
H-ZK50              	标准	  1.607379	 56.653740	 -0.002000	  3.470000	    2	23.0	 1.0	   ?	 3.0	 2.0	 2.0	  0.290000	  2.400000	  8.000000	  -1.74000E-06	   1.22000E-08	  -1.24000E-11	   4.12000E-07	   3.48000E-10	   2.52000E-01	     Schott	A0	   2.540473550E+00	A1	  -9.055351610E-03	A2	   1.496217250E-02	A3	   3.923887780E-04	A4	  -1.515438000E-05	A5	   7.763419260E-07	environmentally improved optical glass
S-LAK1              	标准	  1.659492	 57.376144	 -0.004000	  3.640000	    2	46.5	 1.0	   ?	 1.0	 1.0	 3.0	  0.280000	  2.400000	  6.500000	   1.09000E-07	   1.22000E-08	  -1.85000E-11	   2.95000E-07	   1.37000E-10	   2.81000E-01	     Schott	A0	   2.707332700E+00	A1	  -1.200585610E-02	A2	   1.640477220E-02	A3	   4.170326620E-04	A4	  -1.431726080E-05	A5	   7.787035130E-07	environmentally improved optical glass
H-LAK1              	标准	  1.659492	 57.376144	 -0.004000	  3.640000	    2	46.5	 1.0	   ?	 1.0	 1.0	 3.0	  0.280000	  2.400000	  6.500000	   1.09000E-07	   1.22000E-08	  -1.85000E-11	   2.95000E-07	   1.37000E-10	   2.81000E-01	     Schott	A0	   2.707332700E+00	A1	  -1.200585610E-02	A2	   1.640477220E-02	A3	   4.170326620E-04	A4	  -1.431726080E-05	A5	   7.787035130E-07	environmentally improved optical glass
S-LAK2              	标准	  1.690991	 54.746808	 -0.008900	  3.630000	    2	46.5	 1.0	   ?	 3.0	 1.0	 3.0	  0.290000	  2.400000	  5.700000	   2.98000E-06	   1.59000E-08	  -3.12000E-11	   4.05000E-07	  -4.14000E-11	   1.83000E-01	     Schott	A0	   2.809556850E+00	A1	  -1.466735800E-02	A2	   1.688426070E-02	A3	   9.168214940E-04	A4	  -7.971915070E-05	A5	   4.197723990E-06	environmentally improved optical glass
H-LAK2              	标准	  1.690991	 54.746808	 -0.008900	  3.630000	    2	46.5	 1.0	   ?	 3.0	 1.0	 3.0	  0.290000	  2.400000	  5.700000	   2.98000E-06	   1.59000E-08	  -3.12000E-11	   4.05000E-07	  -4.14000E-11	   1.83000E-01	     Schott	A0	   2.809556850E+00	A1	  -1.466735800E-02	A2	   1.688426070E-02	A3	   9.168214940E-04	A4	  -7.971915070E-05	A5	   4.197723990E-06	environmentally improved optical glass
S-LAK2H             	标准	  1.692122	 54.544682	 -0.011600	  3.530000	    1	38.5	 1.0	   ?	 3.0	 1.0	 3.0	  0.280000	  2.400000	  5.900000	   4.09000E-06	   1.29000E-08	  -1.66000E-11	   3.70000E-07	   3.58000E-10	   2.77000E-01	     Schott	A0	   2.812812070E+00	A1	  -1.510904860E-02	A2	   1.733249170E-02	A3	   8.293251280E-04	A4	  -7.295700940E-05	A5	   4.139139610E-06	environmentally improved optical glass
H-LAK2H             	标准	  1.692122	 54.544682	 -0.011600	  3.530000	    1	38.5	 1.0	   ?	 3.0	 1.0	 3.0	  0.280000	  2.400000	  5.900000	   4.09000E-06	   1.29000E-08	  -1.66000E-11	   3.70000E-07	   3.58000E-10	   2.77000E-01	     Schott	A0	   2.812812070E+00	A1	  -1.510904860E-02	A2	   1.733249170E-02	A3	   8.293251280E-04	A4	  -7.295700940E-05	A5	   4.139139610E-06	environmentally improved optical glass
S-LAK3              	标准	  1.746927	 50.920218	 -0.008500	  4.100000	    2	82.5	 1.0	   ?	 1.0	 1.0	 2.0	  0.300000	  2.400000	  5.300000	   2.62000E-06	   2.82000E-08	  -5.41000E-11	   5.36000E-07	  -4.51000E-11	   2.24000E-01	     Schott	A0	   2.989644100E+00	A1	  -1.538539500E-02	A2	   2.140989460E-02	A3	   7.351818330E-04	A4	  -3.807896140E-05	A5	   2.290466290E-06	environmentally improved optical glass
H-LAK3              	标准	  1.746927	 50.920218	 -0.008500	  4.100000	    2	82.5	 1.0	   ?	 1.0	 1.0	 2.0	  0.300000	  2.400000	  5.300000	   2.62000E-06	   2.82000E-08	  -5.41000E-11	   5.36000E-07	  -4.51000E-11	   2.24000E-01	     Schott	A0	   2.989644100E+00	A1	  -1.538539500E-02	A2	   2.140989460E-02	A3	   7.351818330E-04	A4	  -3.807896140E-05	A5	   2.290466290E-06	environmentally improved optical glass
S-LAK4L             	标准	  1.639999	 60.223112	 -0.009300	  2.980000	    1	49.5	 3.0	   ?	 2.0	 5.0	 4.0	  0.280000	  2.400000	  6.200000	   2.19000E-06	   1.20000E-08	  -2.68000E-11	   3.21000E-07	   4.86000E-10	   2.20000E-01	     Schott	A0	   2.650040760E+00	A1	  -1.467305440E-02	A2	   1.384488820E-02	A3	   7.006253520E-04	A4	  -6.622500000E-05	A5	   3.536073130E-06	environmentally improved optical glass
H-LAK4L             	标准	  1.639999	 60.223112	 -0.009300	  2.980000	    1	49.5	 3.0	   ?	 2.0	 5.0	 4.0	  0.280000	  2.400000	  6.200000	   2.19000E-06	   1.20000E-08	  -2.68000E-11	   3.21000E-07	   4.86000E-10	   2.20000E-01	     Schott	A0	   2.650040760E+00	A1	  -1.467305440E-02	A2	   1.384488820E-02	A3	   7.006253520E-04	A4	  -6.622500000E-05	A5	   3.536073130E-06	environmentally improved optical glass
S-LAK5A             	标准	  1.677904	 55.530426	 -0.008400	  3.530000	    2	49.5	 3.0	   ?	 3.0	 2.0	 3.0	  0.280000	  2.400000	  7.000000	   1.13000E-07	   1.17000E-08	  -1.44000E-11	   4.21000E-07	   4.77000E-10	   2.11000E-01	     Schott	A0	   2.766620000E+00	A1	  -1.376599700E-02	A2	   1.680420160E-02	A3	   7.090942130E-04	A4	  -5.526641430E-05	A5	   3.024537190E-06	environmentally improved optical glass
H-LAK5A             	标准	  1.677904	 55.530426	 -0.008400	  3.530000	    2	49.5	 3.0	   ?	 3.0	 2.0	 3.0	  0.280000	  2.400000	  7.000000	   1.13000E-07	   1.17000E-08	  -1.44000E-11	   4.21000E-07	   4.77000E-10	   2.11000E-01	     Schott	A0	   2.766620000E+00	A1	  -1.376599700E-02	A2	   1.680420160E-02	A3	   7.090942130E-04	A4	  -5.526641430E-05	A5	   3.024537190E-06	environmentally improved optical glass
S-LAK6              	标准	  1.693492	 53.348586	 -0.010000	  3.570000	    1	66.0	 2.0	   ?	 3.0	 1.0	 2.0	  0.300000	  2.400000	  5.100000	   5.25000E-06	   1.04000E-08	  -7.12000E-12	   6.31000E-07	   9.91000E-10	   6.71000E-02	     Schott	A0	   2.816480720E+00	A1	  -1.523131670E-02	A2	   1.761683630E-02	A3	   8.077693130E-04	A4	  -5.327425390E-05	A5	   2.585090250E-06	environmentally improved optical glass
H-LAK6              	标准	  1.693492	 53.348586	 -0.010000	  3.570000	    1	66.0	 2.0	   ?	 3.0	 1.0	 2.0	  0.300000	  2.400000	  5.100000	   5.25000E-06	   1.04000E-08	  -7.12000E-12	   6.31000E-07	   9.91000E-10	   6.71000E-02	     Schott	A0	   2.816480720E+00	A1	  -1.523131670E-02	A2	   1.761683630E-02	A3	   8.077693130E-04	A4	  -5.327425390E-05	A5	   2.585090250E-06	environmentally improved optical glass
S-LAK7              	标准	  1.712991	 53.931910	 -0.007100	  3.780000	    1	32.5	 1.0	   ?	 2.0	 1.0	 2.0	  0.280000	  2.400000	  6.100000	   3.18000E-06	   1.31000E-08	  -1.47000E-11	   5.57000E-07	   3.42000E-10	   1.46000E-01	     Schott	A0	   2.879890180E+00	A1	  -1.469586870E-02	A2	   1.899568680E-02	A3	   6.064952850E-04	A4	  -2.913467170E-05	A5	   1.655842890E-06	environmentally improved optical glass
H-LAK7              	标准	  1.712991	 53.931910	 -0.007100	  3.780000	    1	32.5	 1.0	   ?	 2.0	 1.0	 2.0	  0.280000	  2.400000	  6.100000	   3.18000E-06	   1.31000E-08	  -1.47000E-11	   5.57000E-07	   3.42000E-10	   1.46000E-01	     Schott	A0	   2.879890180E+00	A1	  -1.469586870E-02	A2	   1.899568680E-02	A3	   6.064952850E-04	A4	  -2.913467170E-05	A5	   1.655842890E-06	environmentally improved optical glass
S-LAK8A             	标准	  1.719993	 50.331734	 -0.009700	  3.870000	    2	57.5	 1.0	   ?	 3.0	 1.0	 2.0	  0.300000	  2.400000	  7.100000	   1.67000E-07	   1.21000E-08	  -1.18000E-11	   5.40000E-07	   3.41000E-10	   2.06000E-01	     Schott	A0	   2.899334700E+00	A1	  -1.348787160E-02	A2	   1.907666920E-02	A3	   1.364001660E-03	A4	  -1.502174550E-04	A5	   9.160484700E-06	environmentally improved optical glass
H-LAK8A             	标准	  1.719993	 50.331734	 -0.009700	  3.870000	    2	57.5	 1.0	   ?	 3.0	 1.0	 2.0	  0.300000	  2.400000	  7.100000	   1.67000E-07	   1.21000E-08	  -1.18000E-11	   5.40000E-07	   3.41000E-10	   2.06000E-01	     Schott	A0	   2.899334700E+00	A1	  -1.348787160E-02	A2	   1.907666920E-02	A3	   1.364001660E-03	A4	  -1.502174550E-04	A5	   9.160484700E-06	environmentally improved optical glass
H-LAK8B             	标准	  1.720000	 50.342168	 -0.008300	  3.910000	    1	55.0	 1.0	   ?	 3.0	 1.0	 2.0	  0.300000	  2.400000	  7.400000	  -1.62000E-06	   1.34000E-08	  -1.84000E-11	   8.88000E-07	   4.63000E-11	   6.23000E-09	     Schott	A0	   2.896349310E+00	A1	  -1.174498060E-02	A2	   2.121569900E-02	A3	   6.320182970E-04	A4	  -3.390538430E-05	A5	   2.466261020E-06	environmentally improved optical glass
S-LAK8B             	标准	  1.720000	 50.342168	 -0.008300	  3.910000	    1	   ?	 1.0	   ?	 3.0	 1.0	 2.0	  0.300000	  2.400000	  7.400000	  -1.62000E-06	   1.34000E-08	  -1.84000E-11	   8.88000E-07	   4.63000E-11	   6.23000E-09	     Schott	A0	   2.896349310E+00	A1	  -1.174498060E-02	A2	   2.121569900E-02	A3	   6.320182970E-04	A4	  -3.390538430E-05	A5	   2.466261020E-06	environmentally improved optical glass
S-LAK9              	标准	  1.699305	 51.122987	 -0.001800	  4.260000	    3	50.0	 1.0	   ?	 3.0	 1.0	 3.0	  0.300000	  2.400000	  8.500000	  -7.86000E-06	   1.43000E-08	  -2.55000E-11	   6.68000E-07	   5.75000E-10	   2.86000E-16	     Schott	A0	   2.825188480E+00	A1	  -9.252378220E-03	A2	   2.315722980E-02	A3	  -5.650591880E-04	A4	   1.625534050E-04	A5	  -9.144693560E-06	environmentally improved optical glass
H-LAK9              	标准	  1.699305	 51.122987	 -0.001800	  4.260000	    3	50.0	 1.0	   ?	 3.0	 1.0	 3.0	  0.300000	  2.400000	  8.500000	  -7.86000E-06	   1.43000E-08	  -2.55000E-11	   6.68000E-07	   5.75000E-10	   2.86000E-16	     Schott	A0	   2.825188480E+00	A1	  -9.252378220E-03	A2	   2.315722980E-02	A3	  -5.650591880E-04	A4	   1.625534050E-04	A5	  -9.144693560E-06	environmentally improved optical glass
S-LAK10             	标准	  1.651131	 55.865006	 -0.007400	  3.720000	    2	49.5	 1.0	   ?	 2.0	 1.0	 2.0	  0.280000	  2.400000	  6.700000	   1.69000E-06	   1.16000E-08	  -1.39000E-11	   3.41000E-07	   4.23000E-10	   2.78000E-01	     Schott	A0	   2.680147190E+00	A1	  -1.130222220E-02	A2	   1.499719610E-02	A3	   1.084350000E-03	A4	  -1.258221060E-04	A5	   7.186484820E-06	environmentally improved optical glass
H-LAK10             	标准	  1.651131	 55.865006	 -0.007400	  3.720000	    2	49.5	 1.0	   ?	 2.0	 1.0	 2.0	  0.280000	  2.400000	  6.700000	   1.69000E-06	   1.16000E-08	  -1.39000E-11	   3.41000E-07	   4.23000E-10	   2.78000E-01	     Schott	A0	   2.680147190E+00	A1	  -1.130222220E-02	A2	   1.499719610E-02	A3	   1.084350000E-03	A4	  -1.258221060E-04	A5	   7.186484820E-06	environmentally improved optical glass
S-LAK11             	标准	  1.650999	 56.209980	 -0.006800	  3.340000	    4	47.5	 1.0	   ?	 1.0	 1.0	 2.0	  0.280000	  2.400000	  4.000000	   4.70000E-06	   1.30000E-08	  -2.38000E-11	   8.51000E-07	   6.66000E-10	   4.15000E-14	     Schott	A0	   2.677522260E+00	A1	  -1.243417750E-02	A2	   1.810200080E-02	A3	  -1.386221580E-04	A4	   6.228669690E-05	A5	  -3.070139840E-06	environmentally improved optical glass
H-LAK11             	标准	  1.650999	 56.209980	 -0.006800	  3.340000	    4	47.5	 1.0	   ?	 1.0	 1.0	 2.0	  0.280000	  2.400000	  4.000000	   4.70000E-06	   1.30000E-08	  -2.38000E-11	   8.51000E-07	   6.66000E-10	   4.15000E-14	     Schott	A0	   2.677522260E+00	A1	  -1.243417750E-02	A2	   1.810200080E-02	A3	  -1.386221580E-04	A4	   6.228669690E-05	A5	  -3.070139840E-06	environmentally improved optical glass
S-LAK12             	标准	  1.696790	 56.185558	 -0.010800	  3.710000	    1	44.0	 1.0	   ?	 2.0	 1.0	 2.0	  0.290000	  2.400000	  5.600000	   1.91000E-07	   1.65000E-08	  -3.83000E-11	   3.84000E-07	   4.87000E-10	   2.27000E-01	     Schott	A0	   2.831125390E+00	A1	  -1.558476820E-02	A2	   1.580709310E-02	A3	   1.244701830E-03	A4	  -1.411929090E-04	A5	   7.836608830E-06	environmentally improved optical glass
H-LAK12             	标准	  1.696790	 56.185558	 -0.010800	  3.710000	    1	44.0	 1.0	   ?	 2.0	 1.0	 2.0	  0.290000	  2.400000	  5.600000	   1.91000E-07	   1.65000E-08	  -3.83000E-11	   3.84000E-07	   4.87000E-10	   2.27000E-01	     Schott	A0	   2.831125390E+00	A1	  -1.558476820E-02	A2	   1.580709310E-02	A3	   1.244701830E-03	A4	  -1.411929090E-04	A5	   7.836608830E-06	environmentally improved optical glass
S-LAK50A            	标准	  1.651597	 58.394259	 -0.003400	  3.480000	    1	44.0	 1.0	   ?	 3.0	 1.0	 3.0	  0.280000	  2.400000	  6.000000	   2.25000E-06	   1.25000E-08	  -2.25000E-11	   4.23000E-07	   5.63000E-10	   1.91000E-01	     Schott	A0	   2.684049720E+00	A1	  -1.349997670E-02	A2	   1.563642200E-02	A3	   3.916050640E-04	A4	  -8.878106810E-06	A5	   2.906635840E-07	environmentally improved optical glass
H-LAK50A            	标准	  1.651597	 58.394259	 -0.003400	  3.480000	    1	44.0	 1.0	   ?	 3.0	 1.0	 3.0	  0.280000	  2.400000	  6.000000	   2.25000E-06	   1.25000E-08	  -2.25000E-11	   4.23000E-07	   5.63000E-10	   1.91000E-01	     Schott	A0	   2.684049720E+00	A1	  -1.349997670E-02	A2	   1.563642200E-02	A3	   3.916050640E-04	A4	  -8.878106810E-06	A5	   2.906635840E-07	environmentally improved optical glass
S-LAK51             	标准	  1.696796	 55.438730	 -0.009500	  3.690000	    1	38.5	 1.0	   ?	 3.0	 1.0	 2.0	  0.280000	  2.400000	  5.500000	   4.02000E-06	   1.29000E-08	  -2.62000E-11	   4.49000E-07	   2.06000E-10	   2.05000E-01	     Schott	A0	   2.829308280E+00	A1	  -1.519918770E-02	A2	   1.697103020E-02	A3	   9.140477950E-04	A4	  -8.697465140E-05	A5	   4.852937750E-06	environmentally improved optical glass
H-LAK51             	标准	  1.696796	 55.438730	 -0.009500	  3.690000	    1	38.5	 1.0	   ?	 3.0	 1.0	 2.0	  0.280000	  2.400000	  5.500000	   4.02000E-06	   1.29000E-08	  -2.62000E-11	   4.49000E-07	   2.06000E-10	   2.05000E-01	     Schott	A0	   2.829308280E+00	A1	  -1.519918770E-02	A2	   1.697103020E-02	A3	   9.140477950E-04	A4	  -8.697465140E-05	A5	   4.852937750E-06	environmentally improved optical glass
