Repository: lssnake0105/glass-material-explorer

# Glass Material Explorer

Static Nd-Vd material explorer for CDGM, NHG, and plastic optical material libraries.

## Use

Open `index.html` from GitHub Pages or open `material_explorer.html` locally.

Main features:

- Search and highlight materials by name.
- Filter by library, material family, generated tags, custom tags, and numeric ranges.
- View the global Nd-Vd map and a local Nd-Vd slice around the selected material.
- Compare nearby substitute candidates with a combined optical/engineering score.

File: NHG202501.txt (part 2 of 6)
特殊玻璃        : 0
熔炼玻璃           : 0
Name                	Stat	        Nd	        Vd	      dPgF	   密度	 熔炼	成本	  CR	  FR	  SR	  AR	  PR	λ最小	λ最大	       TCE	            D0	            D1	            D2	            E0	            E1	           Ltk	    公式
S-LAK51A            	标准	  1.696805	 55.509508	 -0.009500	  3.650000	    1	35.0	 1.0	   ?	 3.0	 1.0	 2.0	  0.280000	  2.400000	  5.800000	  -2.78000E-07	   1.33000E-08	  -2.35000E-11	   8.64000E-07	   8.98000E-10	   4.82000E-15	     Schott	A0	   2.828357240E+00	A1	  -1.499671960E-02	A2	   1.789609050E-02	A3	   5.804478450E-04	A4	  -3.682026720E-05	A5	   2.182854240E-06	environmentally improved optical glass
H-LAK51A            	标准	  1.696805	 55.509508	 -0.009500	  3.650000	    1	35.0	 1.0	   ?	 3.0	 1.0	 2.0	  0.280000	  2.400000	  5.800000	  -2.78000E-07	   1.33000E-08	  -2.35000E-11	   8.64000E-07	   8.98000E-10	   4.82000E-15	     Schott	A0	   2.828357240E+00	A1	  -1.499671960E-02	A2	   1.789609050E-02	A3	   5.804478450E-04	A4	  -3.682026720E-05	A5	   2.182854240E-06	environmentally improved optical glass
S-LAK52             	标准	  1.729154	 54.641724	 -0.007700	  3.980000	    1	45.0	 1.0	   ?	 3.0	 1.0	 2.0	  0.280000	  2.400000	  6.100000	   1.80000E-06	   1.11000E-08	  -1.88000E-11	   4.02000E-07	   6.22000E-10	   2.23000E-01	     Schott	A0	   2.934970960E+00	A1	  -1.565965370E-02	A2	   1.921003080E-02	A3	   6.559920080E-04	A4	  -3.578933560E-05	A5	   1.869893570E-06	environmentally improved optical glass
H-LAK52             	标准	  1.729154	 54.641724	 -0.007700	  3.980000	    1	45.0	 1.0	   ?	 3.0	 1.0	 2.0	  0.280000	  2.400000	  6.100000	   1.80000E-06	   1.11000E-08	  -1.88000E-11	   4.02000E-07	   6.22000E-10	   2.23000E-01	     Schott	A0	   2.934970960E+00	A1	  -1.565965370E-02	A2	   1.921003080E-02	A3	   6.559920080E-04	A4	  -3.578933560E-05	A5	   1.869893570E-06	environmentally improved optical glass
S-LAK53A            	标准	  1.754998	 52.309243	 -0.009900	  4.240000	    3	63.0	 1.0	   ?	 2.0	 1.0	 1.0	  0.280000	  2.400000	  5.700000	   2.70000E-06	   1.23000E-08	  -2.14000E-11	   4.31000E-07	   2.47000E-10	   2.29000E-01	     Schott	A0	   3.019069560E+00	A1	  -1.581846200E-02	A2	   2.090471440E-02	A3	   8.465614910E-04	A4	  -6.182097450E-05	A5	   3.650729140E-06	environmentally improved optical glass
H-LAK53A            	标准	  1.754998	 52.309243	 -0.009900	  4.240000	    3	63.0	 1.0	   ?	 2.0	 1.0	 1.0	  0.280000	  2.400000	  5.700000	   2.70000E-06	   1.23000E-08	  -2.14000E-11	   4.31000E-07	   2.47000E-10	   2.29000E-01	     Schott	A0	   3.019069560E+00	A1	  -1.581846200E-02	A2	   2.090471440E-02	A3	   8.465614910E-04	A4	  -6.182097450E-05	A5	   3.650729140E-06	environmentally improved optical glass
S-LAK53B            	标准	  1.755004	 52.349145	 -0.009200	  4.180000	    1	50.0	 1.0	   ?	 1.0	 1.0	 2.0	  0.280000	  2.400000	  5.900000	   9.52000E-07	   1.46000E-08	  -2.48000E-11	   6.68000E-07	   3.49000E-10	   2.49000E-09	     Schott	A0	   3.016081350E+00	A1	  -1.428476220E-02	A2	   2.302842420E-02	A3	   1.691482910E-04	A4	   3.563105450E-05	A5	  -1.432599240E-06	environmentally improved optical glass
H-LAK53B            	标准	  1.755004	 52.349145	 -0.009200	  4.180000	    1	50.0	 1.0	   ?	 1.0	 1.0	 2.0	  0.280000	  2.400000	  5.900000	   9.52000E-07	   1.46000E-08	  -2.48000E-11	   6.68000E-07	   3.49000E-10	   2.49000E-09	     Schott	A0	   3.016081350E+00	A1	  -1.428476220E-02	A2	   2.302842420E-02	A3	   1.691482910E-04	A4	   3.563105450E-05	A5	  -1.432599240E-06	environmentally improved optical glass
S-LAK54             	标准	  1.733998	 51.014759	 -0.012100	  4.070000	    3	66.0	 1.0	   ?	 2.0	 1.0	 2.0	  0.300000	  2.400000	  5.100000	   7.73000E-06	   1.34000E-08	  -1.40000E-11	   4.76000E-07	   3.95000E-10	   2.32000E-01	     Schott	A0	   2.947652080E+00	A1	  -1.516840020E-02	A2	   1.926731460E-02	A3	   1.388882120E-03	A4	  -1.554077550E-04	A5	   9.212812010E-06	environmentally improved optical glass
H-LAK54             	标准	  1.733998	 51.014759	 -0.012100	  4.070000	    3	66.0	 1.0	   ?	 2.0	 1.0	 2.0	  0.300000	  2.400000	  5.100000	   7.73000E-06	   1.34000E-08	  -1.40000E-11	   4.76000E-07	   3.95000E-10	   2.32000E-01	     Schott	A0	   2.947652080E+00	A1	  -1.516840020E-02	A2	   1.926731460E-02	A3	   1.388882120E-03	A4	  -1.554077550E-04	A5	   9.212812010E-06	environmentally improved optical glass
S-LAK61             	标准	  1.740992	 52.710509	 -0.007700	  4.100000	    3	82.5	 1.0	   ?	 2.0	 1.0	 2.0	  0.280000	  2.400000	  5.600000	   4.66000E-06	   1.23000E-08	  -1.52000E-11	   4.36000E-07	   4.14000E-10	   2.38000E-01	     Schott	A0	   2.972120670E+00	A1	  -1.510484060E-02	A2	   2.028855600E-02	A3	   7.341943470E-04	A4	  -3.750510840E-05	A5	   1.823770170E-06	environmentally improved optical glass
H-LAK61             	标准	  1.740992	 52.710509	 -0.007700	  4.100000	    3	82.5	 1.0	   ?	 2.0	 1.0	 2.0	  0.280000	  2.400000	  5.600000	   4.66000E-06	   1.23000E-08	  -1.52000E-11	   4.36000E-07	   4.14000E-10	   2.38000E-01	     Schott	A0	   2.972120670E+00	A1	  -1.510484060E-02	A2	   2.028855600E-02	A3	   7.341943470E-04	A4	  -3.750510840E-05	A5	   1.823770170E-06	environmentally improved optical glass
S-LAK68             	标准	  1.677894	 50.698751	 -0.003400	  3.860000	    3	82.5	 1.0	   ?	 3.0	 2.0	 2.0	  0.330000	  2.400000	  7.400000	  -3.65000E-07	   1.21000E-08	  -1.66000E-11	   4.42000E-07	   2.98000E-10	   2.70000E-01	     Schott	A0	   2.759957160E+00	A1	  -1.073538200E-02	A2	   1.825326870E-02	A3	   9.370204410E-04	A4	  -8.402036850E-05	A5	   5.440743160E-06	environmentally improved optical glass
H-LAK68             	标准	  1.677894	 50.698751	 -0.003400	  3.860000	    3	82.5	 1.0	   ?	 3.0	 2.0	 2.0	  0.330000	  2.400000	  7.400000	  -3.65000E-07	   1.21000E-08	  -1.66000E-11	   4.42000E-07	   2.98000E-10	   2.70000E-01	     Schott	A0	   2.759957160E+00	A1	  -1.073538200E-02	A2	   1.825326870E-02	A3	   9.370204410E-04	A4	  -8.402036850E-05	A5	   5.440743160E-06	environmentally improved optical glass
H-LAK72             	标准	  1.724000	 52.497051	 -0.007500	  4.010000	   -1	   ?	 1.0	   ?	 2.0	 1.0	 2.0	  0.280000	  2.400000	  6.000000	   1.33000E-06	   1.47000E-08	  -2.14000E-11	   4.17000E-07	   1.29000E-10	   2.68000E-01	     Schott	A0	   2.911883620E+00	A1	  -1.340908040E-02	A2	   2.188414490E-02	A3	   5.385402550E-05	A4	   5.130898220E-05	A5	  -2.362623740E-06	                    
S-LAK72             	标准	  1.724000	 52.497051	 -0.007500	  4.010000	   -1	   ?	 1.0	   ?	 2.0	 1.0	 2.0	  0.280000	  2.400000	  6.000000	   1.33000E-06	   1.47000E-08	  -2.14000E-11	   4.17000E-07	   1.29000E-10	   2.68000E-01	     Schott	A0	   2.911883620E+00	A1	  -1.340908040E-02	A2	   2.188414490E-02	A3	   5.385402550E-05	A4	   5.130898220E-05	A5	  -2.362623740E-06	                    
S-LAK77             	标准	  1.775353	 50.308672	 -0.009100	  4.350000	    2	100.0	 1.0	   ?	 1.0	 1.0	 2.0	  0.280000	  2.400000	  6.200000	   1.90000E-06	   1.15000E-08	  -2.57000E-11	   5.50000E-07	   5.84000E-10	   6.74000E-02	     Schott	A0	   3.083155870E+00	A1	  -1.494601420E-02	A2	   2.433009640E-02	A3	   3.656407490E-04	A4	   1.421311830E-05	A5	  -8.231608500E-08	environmentally improved optical glass
H-LAK77             	标准	  1.775353	 50.308672	 -0.009100	  4.350000	    2	100.0	 1.0	   ?	 1.0	 1.0	 2.0	  0.280000	  2.400000	  6.200000	   1.90000E-06	   1.15000E-08	  -2.57000E-11	   5.50000E-07	   5.84000E-10	   6.74000E-02	     Schott	A0	   3.083155870E+00	A1	  -1.494601420E-02	A2	   2.433009640E-02	A3	   3.656407490E-04	A4	   1.421311830E-05	A5	  -8.231608500E-08	environmentally improved optical glass
S-KF6               	标准	  1.517414	 52.157709	  0.005400	  2.520000	    2	35.0	 1.0	   ?	 1.0	 2.0	 1.0	  0.340000	  2.400000	  9.100000	  -5.94000E-06	   1.78000E-08	  -2.50000E-11	   4.20000E-07	   1.79000E-10	   2.83000E-01	     Schott	A0	   2.266346300E+00	A1	  -8.854810350E-03	A2	   1.251636020E-02	A3	   3.694838170E-04	A4	  -8.199648700E-06	A5	   1.432310240E-06	environmentally improved optical glass
H-KF6               	标准	  1.517414	 52.157709	  0.005400	  2.520000	    2	35.0	 1.0	   ?	 1.0	 2.0	 1.0	  0.340000	  2.400000	  9.100000	  -5.94000E-06	   1.78000E-08	  -2.50000E-11	   4.20000E-07	   1.79000E-10	   2.83000E-01	     Schott	A0	   2.266346300E+00	A1	  -8.854810350E-03	A2	   1.251636020E-02	A3	   3.694838170E-04	A4	  -8.199648700E-06	A5	   1.432310240E-06	environmentally improved optical glass
S-QF14              	标准	  1.595504	 39.203759	  0.006400	  2.710000	    3	46.5	 1.0	   ?	 1.0	 1.0	 1.0	  0.350000	  2.400000	  8.000000	   1.19000E-06	   1.20000E-08	  -2.83000E-11	   5.30000E-07	   5.94000E-10	   3.05000E-01	     Schott	A0	   2.485766530E+00	A1	  -9.890344200E-03	A2	   2.020352480E-02	A3	   4.927090000E-04	A4	   1.838987510E-05	A5	   2.516087010E-06	environmentally improved optical glass
H-QF14              	标准	  1.595504	 39.203759	  0.006400	  2.710000	    3	46.5	 1.0	   ?	 1.0	 1.0	 1.0	  0.350000	  2.400000	  8.000000	   1.19000E-06	   1.20000E-08	  -2.83000E-11	   5.30000E-07	   5.94000E-10	   3.05000E-01	     Schott	A0	   2.485766530E+00	A1	  -9.890344200E-03	A2	   2.020352480E-02	A3	   4.927090000E-04	A4	   1.838987510E-05	A5	   2.516087010E-06	environmentally improved optical glass
S-QF50              	标准	  1.581438	 40.913154	 -0.001800	  2.640000	    2	44.0	 1.0	   ?	 1.0	 1.0	 1.0	  0.350000	  2.400000	  8.200000	   3.81000E-07	   1.80000E-08	  -3.28000E-11	   7.19000E-07	   6.44000E-10	   2.45000E-01	     Schott	A0	   2.446721710E+00	A1	  -9.646928140E-03	A2	   1.727636220E-02	A3	   1.099675020E-03	A4	  -9.374350130E-05	A5	   8.001609160E-06	environmentally improved optical glass
H-QF50              	标准	  1.581438	 40.913154	 -0.001800	  2.640000	    2	44.0	 1.0	   ?	 1.0	 1.0	 1.0	  0.350000	  2.400000	  8.200000	   3.81000E-07	   1.80000E-08	  -3.28000E-11	   7.19000E-07	   6.44000E-10	   2.45000E-01	     Schott	A0	   2.446721710E+00	A1	  -9.646928140E-03	A2	   1.727636220E-02	A3	   1.099675020E-03	A4	  -9.374350130E-05	A5	   8.001609160E-06	environmentally improved optical glass
S-F1                	标准	  1.603419	 37.999741	  0.001600	  2.630000	    1	25.0	 1.0	   ?	 1.0	 1.0	 1.0	  0.350000	  2.400000	  8.100000	   1.43000E-07	   1.19000E-08	  -2.03000E-11	   5.89000E-07	   5.54000E-10	   2.98000E-01	     Schott	A0	   2.509603670E+00	A1	  -1.033280690E-02	A2	   1.944686830E-02	A3	   1.232076360E-03	A4	  -9.943829180E-05	A5	   9.442812580E-06	environmentally improved optical glass
H-F1                	标准	  1.603419	 37.999741	  0.001600	  2.630000	    1	25.0	 1.0	   ?	 1.0	 1.0	 1.0	  0.350000	  2.400000	  8.100000	   1.43000E-07	   1.19000E-08	  -2.03000E-11	   5.89000E-07	   5.54000E-10	   2.98000E-01	     Schott	A0	   2.509603670E+00	A1	  -1.033280690E-02	A2	   1.944686830E-02	A3	   1.232076360E-03	A4	  -9.943829180E-05	A5	   9.442812580E-06	environmentally improved optical glass
S-F4                	标准	  1.620045	 36.334097	  0.005300	  2.660000	    1	14.0	 1.0	   ?	 1.0	 1.0	 1.0	  0.360000	  2.400000	  7.300000	   1.85000E-06	   1.51000E-08	  -2.19000E-11	   6.75000E-07	   4.19000E-10	   2.71000E-01	     Schott	A0	   2.557864780E+00	A1	  -1.128447480E-02	A2	   2.157610240E-02	A3	   1.068188100E-03	A4	  -6.190687120E-05	A5	   8.797941630E-06	environmentally improved optical glass
H-F4                	标准	  1.620045	 36.334097	  0.005300	  2.660000	    1	14.0	 1.0	   ?	 1.0	 1.0	 1.0	  0.360000	  2.400000	  7.300000	   1.85000E-06	   1.51000E-08	  -2.19000E-11	   6.75000E-07	   4.19000E-10	   2.71000E-01	     Schott	A0	   2.557864780E+00	A1	  -1.128447480E-02	A2	   2.157610240E-02	A3	   1.068188100E-03	A4	  -6.190687120E-05	A5	   8.797941630E-06	environmentally improved optical glass
S-F13               	标准	  1.625879	 35.673663	  0.004300	  2.720000	    1	38.5	 1.0	   ?	 1.0	 1.0	 1.0	  0.360000	  2.400000	  7.500000	   2.09000E-06	   1.35000E-08	  -1.84000E-11	   6.50000E-07	   3.82000E-10	   2.92000E-01	     Schott	A0	   2.575903340E+00	A1	  -1.101099860E-02	A2	   2.055480460E-02	A3	   1.795943690E-03	A4	  -1.784650290E-04	A5	   1.577368140E-05	environmentally improved optical glass
H-F13               	标准	  1.625879	 35.673663	  0.004300	  2.720000	    1	38.5	 1.0	   ?	 1.0	 1.0	 1.0	  0.360000	  2.400000	  7.500000	   2.09000E-06	   1.35000E-08	  -1.84000E-11	   6.50000E-07	   3.82000E-10	   2.92000E-01	     Schott	A0	   2.575903340E+00	A1	  -1.101099860E-02	A2	   2.055480460E-02	A3	   1.795943690E-03	A4	  -1.784650290E-04	A5	   1.577368140E-05	environmentally improved optical glass
S-ZF1               	标准	  1.647696	 33.849224	  0.003000	  2.730000	    2	25.0	 1.0	   ?	 1.0	 1.0	 1.0	  0.360000	  2.400000	  9.700000	  -5.06000E-06	   1.53000E-08	  -1.99000E-11	   7.46000E-07	   8.91000E-10	   2.96000E-01	     Schott	A0	   2.637908820E+00	A1	  -1.028300840E-02	A2	   2.415780020E-02	A3	   1.476336020E-03	A4	  -1.106206270E-04	A5	   1.234422580E-05	environmentally improved optical glass
H-ZF1               	标准	  1.647696	 33.849224	  0.003000	  2.730000	    2	25.0	 1.0	   ?	 1.0	 1.0	 1.0	  0.360000	  2.400000	  9.700000	  -5.06000E-06	   1.53000E-08	  -1.99000E-11	   7.46000E-07	   8.91000E-10	   2.96000E-01	     Schott	A0	   2.637908820E+00	A1	  -1.028300840E-02	A2	   2.415780020E-02	A3	   1.476336020E-03	A4	  -1.106206270E-04	A5	   1.234422580E-05	environmentally improved optical glass
S-ZF1B              	标准	  1.647683	 33.853976	  0.003000	  2.770000	    1	20.0	 1.0	   ?	 1.0	 1.0	 1.0	  0.360000	  2.400000	  8.500000	  -2.51000E-06	   1.55000E-08	  -3.44000E-11	   9.45000E-07	   8.73000E-10	   1.94000E-01	     Schott	A0	   2.653376910E+00	A1	  -1.900212270E-02	A2	   1.442985180E-02	A3	   4.255293660E-03	A4	  -4.779181620E-04	A5	   3.061459580E-05	environmentally improved optical glass
H-ZF1B              	标准	  1.647683	 33.853976	  0.003000	  2.770000	    1	20.0	 1.0	   ?	 1.0	 1.0	 1.0	  0.360000	  2.400000	  8.500000	  -2.51000E-06	   1.55000E-08	  -3.44000E-11	   9.45000E-07	   8.73000E-10	   1.94000E-01	     Schott	A0	   2.653376910E+00	A1	  -1.900212270E-02	A2	   1.442985180E-02	A3	   4.255293660E-03	A4	  -4.779181620E-04	A5	   3.061459580E-05	environmentally improved optical glass
S-ZF2               	标准	  1.672696	 32.159878	  0.008600	  2.900000	    1	18.0	 1.0	   ?	 1.0	 1.0	 1.0	  0.360000	  2.400000	  8.500000	  -2.44000E-06	   1.28000E-08	  -1.52000E-11	   8.60000E-07	   6.85000E-10	   2.66000E-01	     Schott	A0	   2.712548840E+00	A1	  -1.099810790E-02	A2	   2.699308330E-02	A3	   1.442913540E-03	A4	  -8.348572190E-05	A5	   1.268516090E-05	environmentally improved optical glass
H-ZF2               	标准	  1.672696	 32.159878	  0.008600	  2.900000	    1	18.0	 1.0	   ?	 1.0	 1.0	 1.0	  0.360000	  2.400000	  8.500000	  -2.44000E-06	   1.28000E-08	  -1.52000E-11	   8.60000E-07	   6.85000E-10	   2.66000E-01	     Schott	A0	   2.712548840E+00	A1	  -1.099810790E-02	A2	   2.699308330E-02	A3	   1.442913540E-03	A4	  -8.348572190E-05	A5	   1.268516090E-05	environmentally improved optical glass
S-ZF3               	标准	  1.717363	 29.506542	  0.009500	  3.060000	    1	27.5	 1.0	   ?	 1.0	 1.0	 1.0	  0.360000	  2.400000	  8.400000	  -2.26000E-06	   1.29000E-08	  -2.10000E-11	   7.27000E-07	   5.23000E-10	   3.08000E-01	     Schott	A0	   2.846707980E+00	A1	  -1.123507600E-02	A2	   3.236075700E-02	A3	   1.624423420E-03	A4	  -8.057198180E-05	A5	   1.557483760E-05	environmentally improved optical glass
H-ZF3               	标准	  1.717363	 29.506542	  0.009500	  3.060000	    1	27.5	 1.0	   ?	 1.0	 1.0	 1.0	  0.360000	  2.400000	  8.400000	  -2.26000E-06	   1.29000E-08	  -2.10000E-11	   7.27000E-07	   5.23000E-10	   3.08000E-01	     Schott	A0	   2.846707980E+00	A1	  -1.123507600E-02	A2	   3.236075700E-02	A3	   1.624423420E-03	A4	  -8.057198180E-05	A5	   1.557483760E-05	environmentally improved optical glass
S-ZF4               	标准	  1.728249	 28.324976	  0.010500	  3.050000	    2	30.0	 1.0	   ?	 1.0	 1.0	 1.0	  0.370000	  2.400000	  8.700000	  -3.28000E-06	   1.15000E-08	  -2.60000E-11	   1.09000E-06	   1.15000E-09	   2.56000E-01	     Schott	A0	   2.878338600E+00	A1	  -1.185850430E-02	A2	   3.412926880E-02	A3	   1.678154010E-03	A4	  -5.564556940E-05	A5	   1.436201340E-05	environmentally improved optical glass
H-ZF4               	标准	  1.728249	 28.324976	  0.010500	  3.050000	    2	30.0	 1.0	   ?	 1.0	 1.0	 1.0	  0.370000	  2.400000	  8.700000	  -3.28000E-06	   1.15000E-08	  -2.60000E-11	   1.09000E-06	   1.15000E-09	   2.56000E-01	     Schott	A0	   2.878338600E+00	A1	  -1.185850430E-02	A2	   3.412926880E-02	A3	   1.678154010E-03	A4	  -5.564556940E-05	A5	   1.436201340E-05	environmentally improved optical glass
S-ZF4GT             	标准	  1.728249	 28.324976	  0.010500	  3.050000	    1	32.5	 1.0	   ?	 1.0	 1.0	 1.0	  0.360000	  2.400000	  8.700000	  -3.28000E-06	   1.15000E-08	  -2.60000E-11	   1.09000E-06	   1.15000E-09	   2.56000E-01	     Schott	A0	   2.878338600E+00	A1	  -1.185850430E-02	A2	   3.412926880E-02	A3	   1.678154010E-03	A4	  -5.564556940E-05	A5	   1.436201340E-05	environmentally improved optical glass
H-ZF4A              	标准	  1.728248	 28.318772	  0.010500	  3.050000	    1	32.5	 1.0	   ?	 1.0	 1.0	 1.0	  0.360000	  2.400000	  8.600000	  -6.13000E-06	   1.41000E-08	  -2.55000E-11	   1.37000E-06	   1.29000E-09	   1.57000E-01	     Schott	A0	   2.877900990E+00	A1	  -1.149753910E-02	A2	   3.407525120E-02	A3	   1.838543100E-03	A4	  -1.045473990E-04	A5	   1.874656410E-05	environmentally improved optical glass
S-ZF4A              	标准	  1.728248	 28.318772	  0.010500	  3.050000	    1	32.5	 1.0	   ?	 1.0	 1.0	 1.0	  0.360000	  2.400000	  8.600000	  -6.13000E-06	   1.41000E-08	  -2.55000E-11	   1.37000E-06	   1.29000E-09	   1.57000E-01	     Schott	A0	   2.877900990E+00	A1	  -1.149753910E-02	A2	   3.407525120E-02	A3	   1.838543100E-03	A4	  -1.045473990E-04	A5	   1.874656410E-05	environmentally improved optical glass
H-ZF4AGT            	标准	  1.728248	 28.318772	  0.010500	  3.050000	    1	32.5	 1.0	   ?	 1.0	 1.0	 1.0	  0.360000	  2.400000	  8.600000	  -6.13000E-06	   1.41000E-08	  -2.55000E-11	   1.37000E-06	   1.29000E-09	   1.57000E-01	     Schott	A0	   2.877900990E+00	A1	  -1.149753910E-02	A2	   3.407525120E-02	A3	   1.838543100E-03	A4	  -1.045473990E-04	A5	   1.874656410E-05	environmentally improved optical glass
S-ZF4AGT            	标准	  1.728248	 28.318772	  0.010500	  3.050000	    1	32.5	 1.0	   ?	 1.0	 1.0	 1.0	  0.360000	  2.400000	  8.600000	  -6.13000E-06	   1.41000E-08	  -2.55000E-11	   1.37000E-06	   1.29000E-09	   1.57000E-01	     Schott	A0	   2.877900990E+00	A1	  -1.149753910E-02	A2	   3.407525120E-02	A3	   1.838543100E-03	A4	  -1.045473990E-04	A5	   1.874656410E-05	environmentally improved optical glass
H-ZF4GT             	标准	  1.728249	 28.324976	  0.010500	  3.050000	    2	32.5	 1.0	   ?	 1.0	 1.0	 1.0	  0.360000	  2.400000	  8.700000	  -3.28000E-06	   1.15000E-08	  -2.60000E-11	   1.09000E-06	   1.15000E-09	   2.56000E-01	     Schott	A0	   2.878338600E+00	A1	  -1.185850430E-02	A2	   3.412926880E-02	A3	   1.678154010E-03	A4	  -5.564556940E-05	A5	   1.436201340E-05	environmentally improved optical glass
S-ZF5               	标准	  1.740000	 28.290105	  0.011000	  3.090000	    2	44.0	 1.0	   ?	 1.0	 1.0	 1.0	  0.360000	  2.400000	  8.600000	  -4.00000E-06	   1.95000E-08	  -2.24000E-11	   7.71000E-07	   5.88000E-10	   3.10000E-01	     Schott	A0	   2.916873820E+00	A1	  -1.185277900E-02	A2	   3.426891450E-02	A3	   2.029636520E-03	A4	  -1.145808380E-04	A5	   1.859283080E-05	environmentally improved optical glass
H-ZF5               	标准	  1.740000	 28.290105	  0.011000	  3.090000	    2	44.0	 1.0	   ?	 1.0	 1.0	 1.0	  0.360000	  2.400000	  8.600000	  -4.00000E-06	   1.95000E-08	  -2.24000E-11	   7.71000E-07	   5.88000E-10	   3.10000E-01	     Schott	A0	   2.916873820E+00	A1	  -1.185277900E-02	A2	   3.426891450E-02	A3	   2.029636520E-03	A4	  -1.145808380E-04	A5	   1.859283080E-05	environmentally improved optical glass
S-ZF5GT             	标准	  1.740000	 28.290105	  0.011000	  3.090000	    2	47.5	 1.0	   ?	 1.0	 1.0	 1.0	  0.360000	  2.400000	  8.600000	  -4.00000E-06	   1.95000E-08	  -2.24000E-11	   7.71000E-07	   5.88000E-10	   3.10000E-01	     Schott	A0	   2.916873820E+00	A1	  -1.185277900E-02	A2	   3.426891450E-02	A3	   2.029636520E-03	A4	  -1.145808380E-04	A5	   1.859283080E-05	environmentally improved optical glass
H-ZF5GT             	标准	  1.740000	 28.290105	  0.011000	  3.090000	    2	47.5	 1.0	   ?	 1.0	 1.0	 1.0	  0.360000	  2.400000	  8.600000	  -4.00000E-06	   1.95000E-08	  -2.24000E-11	   7.71000E-07	   5.88000E-10	   3.10000E-01	     Schott	A0	   2.916873820E+00	A1	  -1.185277900E-02	A2	   3.426891450E-02	A3	   2.029636520E-03	A4	  -1.145808380E-04	A5	   1.859283080E-05	environmentally improved optical glass
S-ZF6               	标准	  1.755202	 27.542325	  0.010500	  3.150000	    2	51.0	 1.0	   ?	 1.0	 1.0	 1.0	  0.370000	  2.400000	  8.800000	  -3.39000E-06	   1.26000E-08	  -1.40000E-11	   8.90000E-07	   8.03000E-10	   2.96000E-01	     Schott	A0	   2.963516290E+00	A1	  -1.195136760E-02	A2	   3.599989310E-02	A3	   2.299037310E-03	A4	  -1.588818850E-04	A5	   2.326037890E-05	environmentally improved optical glass
H-ZF6               	标准	  1.755202	 27.542325	  0.010500	  3.150000	    2	51.0	 1.0	   ?	 1.0	 1.0	 1.0	  0.370000	  2.400000	  8.800000	  -3.39000E-06	   1.26000E-08	  -1.40000E-11	   8.90000E-07	   8.03000E-10	   2.96000E-01	     Schott	A0	   2.963516290E+00	A1	  -1.195136760E-02	A2	   3.599989310E-02	A3	   2.299037310E-03	A4	  -1.588818850E-04	A5	   2.326037890E-05	environmentally improved optical glass
S-ZF6GT             	标准	  1.755202	 27.542325	  0.010500	  3.150000	    1	55.0	 1.0	   ?	 1.0	 1.0	 1.0	  0.360000	  2.400000	  8.800000	  -3.39000E-06	   1.26000E-08	  -1.40000E-11	   8.90000E-07	   8.03000E-10	   2.96000E-01	     Schott	A0	   2.963516290E+00	A1	  -1.195136760E-02	A2	   3.599989310E-02	A3	   2.299037310E-03	A4	  -1.588818850E-04	A5	   2.326037890E-05	environmentally improved optical glass
H-ZF6GT             	标准	  1.755202	 27.542325	  0.010500	  3.150000	    1	55.0	 1.0	   ?	 1.0	 1.0	 1.0	  0.360000	  2.400000	  8.800000	  -3.39000E-06	   1.26000E-08	  -1.40000E-11	   8.90000E-07	   8.03000E-10	   2.96000E-01	     Schott	A0	   2.963516290E+00	A1	  -1.195136760E-02	A2	   3.599989310E-02	A3	   2.299037310E-03	A4	  -1.588818850E-04	A5	   2.326037890E-05	environmentally improved optical glass
S-ZF7L              	标准	  1.805179	 25.448202	  0.014200	  3.380000	    1	52.0	 1.0	   ?	 1.0	 1.0	 1.0	  0.360000	  2.400000	  8.800000	  -4.83000E-06	   1.06000E-08	  -1.80000E-11	   9.79000E-07	   1.08000E-09	   2.95000E-01	     Schott	A0	   3.118985040E+00	A1	  -1.240525960E-02	A2	   4.328622440E-02	A3	   2.260498350E-03	A4	  -7.694629990E-05	A5	   2.114531390E-05	environmentally improved optical glass
H-ZF7L              	标准	  1.805179	 25.448202	  0.014200	  3.380000	    1	52.0	 1.0	   ?	 1.0	 1.0	 1.0	  0.360000	  2.400000	  8.800000	  -4.83000E-06	   1.06000E-08	  -1.80000E-11	   9.79000E-07	   1.08000E-09	   2.95000E-01	     Schott	A0	   3.118985040E+00	A1	  -1.240525960E-02	A2	   4.328622440E-02	A3	   2.260498350E-03	A4	  -7.694629990E-05	A5	   2.114531390E-05	environmentally improved optical glass
S-ZF7LGT            	标准	  1.805179	 25.448202	  0.014200	  3.380000	    1	55.0	 1.0	   ?	 1.0	 1.0	 1.0	  0.360000	  2.400000	  8.800000	  -4.83000E-06	   1.06000E-08	  -1.80000E-11	   9.79000E-07	   1.08000E-09	   2.95000E-01	     Schott	A0	   3.118985040E+00	A1	  -1.240525960E-02	A2	   4.328622440E-02	A3	   2.260498350E-03	A4	  -7.694629990E-05	A5	   2.114531390E-05	environmentally improved optical glass
H-ZF7LGT            	标准	  1.805179	 25.448202	  0.014200	  3.380000	    1	55.0	 1.0	   ?	 1.0	 1.0	 1.0	  0.360000	  2.400000	  8.800000	  -4.83000E-06	   1.06000E-08	  -1.80000E-11	   9.79000E-07	   1.08000E-09	   2.95000E-01	     Schott	A0	   3.118985040E+00	A1	  -1.240525960E-02	A2	   4.328622440E-02	A3	   2.260498350E-03	A4	  -7.694629990E-05	A5	   2.114531390E-05	environmentally improved optical glass
S-ZF10              	标准	  1.688934	 31.156917	  0.007000	  2.930000	    1	38.5	 1.0	   ?	 1.0	 1.0	 1.0	  0.360000	  2.400000	  8.900000	  -2.36000E-06	   1.13000E-08	  -1.69000E-11	   9.20000E-07	   8.47000E-10	   2.63000E-01	     Schott	A0	   2.760892260E+00	A1	  -1.108450080E-02	A2	   2.895599660E-02	A3	   1.515471910E-03	A4	  -8.765396980E-05	A5	   1.380434750E-05	environmentally improved optical glass
H-ZF10              	标准	  1.688934	 31.156917	  0.007000	  2.930000	    1	38.5	 1.0	   ?	 1.0	 1.0	 1.0	  0.360000	  2.400000	  8.900000	  -2.36000E-06	   1.13000E-08	  -1.69000E-11	   9.20000E-07	   8.47000E-10	   2.63000E-01	     Schott	A0	   2.760892260E+00	A1	  -1.108450080E-02	A2	   2.895599660E-02	A3	   1.515471910E-03	A4	  -8.765396980E-05	A5	   1.380434750E-05	environmentally improved optical glass
S-ZF11              	标准	  1.698950	 30.052043	  0.008700	  2.960000	    1	37.5	 1.0	   ?	 1.0	 1.0	 1.0	  0.360000	  2.400000	  8.600000	  -2.91000E-06	   1.29000E-08	  -2.24000E-11	   8.96000E-07	   6.62000E-10	   2.79000E-01	     Schott	A0	   2.790269200E+00	A1	  -1.131545510E-02	A2	   2.985370590E-02	A3	   1.855481330E-03	A4	  -1.339304260E-04	A5	   1.817141660E-05	environmentally improved optical glass
H-ZF11              	标准	  1.698950	 30.052043	  0.008700	  2.960000	    1	37.5	 1.0	   ?	 1.0	 1.0	 1.0	  0.360000	  2.400000	  8.600000	  -2.91000E-06	   1.29000E-08	  -2.24000E-11	   8.96000E-07	   6.62000E-10	   2.79000E-01	     Schott	A0	   2.790269200E+00	A1	  -1.131545510E-02	A2	   2.985370590E-02	A3	   1.855481330E-03	A4	  -1.339304260E-04	A5	   1.817141660E-05	environmentally improved optical glass
S-ZF12              	标准	  1.761821	 26.619569	  0.012900	  3.160000	    2	55.0	 1.0	   ?	 1.0	 1.0	 1.0	  0.370000	  2.400000	  8.500000	  -2.98000E-06	   1.11000E-08	  -1.51000E-11	   9.37000E-07	   9.52000E-10	   2.89000E-01	     Schott	A0	   2.980489770E+00	A1	  -1.223961250E-02	A2	   3.910941100E-02	A3	   1.606805830E-03	A4	   1.391072430E-06	A5	   1.348510040E-05	environmentally improved optical glass
H-ZF12              	标准	  1.761821	 26.619569	  0.012900	  3.160000	    2	55.0	 1.0	   ?	 1.0	 1.0	 1.0	  0.370000	  2.400000	  8.500000	  -2.98000E-06	   1.11000E-08	  -1.51000E-11	   9.37000E-07	   9.52000E-10	   2.89000E-01	     Schott	A0	   2.980489770E+00	A1	  -1.223961250E-02	A2	   3.910941100E-02	A3	   1.606805830E-03	A4	   1.391072430E-06	A5	   1.348510040E-05	environmentally improved optical glass
S-ZF12GT            	标准	  1.761821	 26.619569	  0.012900	  3.160000	    2	60.5	 1.0	   ?	 1.0	 1.0	 1.0	  0.360000	  2.400000	  8.500000	  -2.98000E-06	   1.11000E-08	  -1.51000E-11	   9.37000E-07	   9.52000E-10	   2.89000E-01	     Schott	A0	   2.980489770E+00	A1	  -1.223961250E-02	A2	   3.910941100E-02	A3	   1.606805830E-03	A4	   1.391072430E-06	A5	   1.348510040E-05	environmentally improved optical glass
H-ZF12GT            	标准	  1.761821	 26.619569	  0.012900	  3.160000	    2	60.5	 1.0	   ?	 1.0	 1.0	 1.0	  0.360000	  2.400000	  8.500000	  -2.98000E-06	   1.11000E-08	  -1.51000E-11	   9.37000E-07	   9.52000E-10	   2.89000E-01	     Schott	A0	   2.980489770E+00	A1	  -1.223961250E-02	A2	   3.910941100E-02	A3	   1.606805830E-03	A4	   1.391072430E-06	A5	   1.348510040E-05	environmentally improved optical glass
S-ZF13              	标准	  1.784720	 25.729220	  0.013300	  3.220000	    1	55.0	 1.0	   ?	 1.0	 1.0	 1.0	  0.370000	  2.400000	  9.100000	  -4.52000E-06	   1.15000E-08	  -2.19000E-11	   9.64000E-07	   1.10000E-09	   2.96000E-01	     Schott	A0	   3.052274810E+00	A1	  -1.218087410E-02	A2	   4.167912810E-02	A3	   1.799329300E-03	A4	   1.916596000E-05	A5	   1.225634560E-05	environmentally improved optical glass
H-ZF13              	标准	  1.784720	 25.729220	  0.013300	  3.220000	    1	55.0	 1.0	   ?	 1.0	 1.0	 1.0	  0.370000	  2.400000	  9.100000	  -4.52000E-06	   1.15000E-08	  -2.19000E-11	   9.64000E-07	   1.10000E-09	   2.96000E-01	     Schott	A0	   3.052274810E+00	A1	  -1.218087410E-02	A2	   4.167912810E-02	A3	   1.799329300E-03	A4	   1.916596000E-05	A5	   1.225634560E-05	environmentally improved optical glass
S-ZF13GT            	标准	  1.784720	 25.729220	  0.013300	  3.220000	    1	57.0	 1.0	   ?	 1.0	 1.0	 1.0	  0.360000	  2.400000	  9.100000	  -4.52000E-06	   1.15000E-08	  -2.19000E-11	   9.64000E-07	   1.10000E-09	   2.96000E-01	     Schott	A0	   3.052274810E+00	A1	  -1.218087410E-02	A2	   4.167912810E-02	A3	   1.799329300E-03	A4	   1.916596000E-05	A5	   1.225634560E-05	environmentally improved optical glass
H-ZF13GT            	标准	  1.784720	 25.729220	  0.013300	  3.220000	    1	57.0	 1.0	   ?	 1.0	 1.0	 1.0	  0.360000	  2.400000	  9.100000	  -4.52000E-06	   1.15000E-08	  -2.19000E-11	   9.64000E-07	   1.10000E-09	   2.96000E-01	     Schott	A0	   3.052274810E+00	A1	  -1.218087410E-02	A2	   4.167912810E-02	A3	   1.799329300E-03	A4	   1.916596000E-05	A5	   1.225634560E-05	environmentally improved optical glass
S-ZF50              	标准	  1.740771	 27.766042	  0.010300	  3.050000	    2	47.5	 1.0	   ?	 1.0	 1.0	 1.0	  0.370000	  2.400000	  8.100000	  -1.87000E-06	   1.30000E-08	  -1.69000E-11	   8.65000E-07	   7.76000E-10	   2.93000E-01	     Schott	A0	   2.918168110E+00	A1	  -1.226218130E-02	A2	   3.418783820E-02	A3	   2.361175740E-03	A4	  -1.682409940E-04	A5	   2.266731380E-05	environmentally improved optical glass
H-ZF50              	标准	  1.740771	 27.766042	  0.010300	  3.050000	    2	47.5	 1.0	   ?	 1.0	 1.0	 1.0	  0.370000	  2.400000	  8.100000	  -1.87000E-06	   1.30000E-08	  -1.69000E-11	   8.65000E-07	   7.76000E-10	   2.93000E-01	     Schott	A0	   2.918168110E+00	A1	  -1.226218130E-02	A2	   3.418783820E-02	A3	   2.361175740E-03	A4	  -1.682409940E-04	A5	   2.266731380E-05	environmentally improved optical glass
S-ZF50GT            	标准	  1.740771	 27.766042	  0.010300	  3.050000	    2	52.0	 1.0	   ?	 1.0	 1.0	 1.0	  0.370000	  2.400000	  8.100000	  -1.87000E-06	   1.30000E-08	  -1.69000E-11	   8.65000E-07	   7.76000E-10	   2.93000E-01	     Schott	A0	   2.918168110E+00	A1	  -1.226218130E-02	A2	   3.418783820E-02	A3	   2.361175740E-03	A4	  -1.682409940E-04	A5	   2.266731380E-05	environmentally improved optical glass
H-ZF50GT            	标准	  1.740771	 27.766042	  0.010300	  3.050000	    2	52.0	 1.0	   ?	 1.0	 1.0	 1.0	  0.370000	  2.400000	  8.100000	  -1.87000E-06	   1.30000E-08	  -1.69000E-11	   8.65000E-07	   7.76000E-10	   2.93000E-01	     Schott	A0	   2.918168110E+00	A1	  -1.226218130E-02	A2	   3.418783820E-02	A3	   2.361175740E-03	A4	  -1.682409940E-04	A5	   2.266731380E-05	environmentally improved optical glass
S-ZF52N             	标准	  1.846657	 23.789972	  0.015400	  3.540000	    1	50.0	 1.0	   ?	 1.0	 1.0	 1.0	  0.370000	  2.400000	  8.300000	  -5.25000E-06	   7.18000E-09	  -2.89000E-11	   1.16000E-06	   2.39000E-09	   2.61000E-01	     Schott	A0	   3.250931220E+00	A1	  -1.350323130E-02	A2	   4.903046070E-02	A3	   2.493446080E-03	A4	  -1.817627990E-05	A5	   1.946864100E-05	environmentally improved optical glass
H-ZF52N             	标准	  1.846657	 23.789972	  0.015400	  3.540000	    1	50.0	 1.0	   ?	 1.0	 1.0	 1.0	  0.370000	  2.400000	  8.300000	  -5.25000E-06	   7.18000E-09	  -2.89000E-11	   1.16000E-06	   2.39000E-09	   2.61000E-01	     Schott	A0	   3.250931220E+00	A1	  -1.350323130E-02	A2	   4.903046070E-02	A3	   2.493446080E-03	A4	  -1.817627990E-05	A5	   1.946864100E-05	environmentally improved optical glass
S-ZF52NGT           	标准	  1.846657	 23.789972	  0.015400	  3.540000	    1	55.0	 1.0	   ?	 1.0	 1.0	 1.0	  0.370000	  2.400000	  8.300000	  -5.25000E-06	   7.18000E-09	  -2.89000E-11	   1.16000E-06	   2.39000E-09	   2.61000E-01	     Schott	A0	   3.250931220E+00	A1	  -1.350323130E-02	A2	   4.903046070E-02	A3	   2.493446080E-03	A4	  -1.817627990E-05	A5	   1.946864100E-05	environmentally improved optical glass
H-ZF52NGT           	标准	  1.846657	 23.789972	  0.015400	  3.540000	    1	55.0	 1.0	   ?	 1.0	 1.0	 1.0	  0.370000	  2.400000	  8.300000	  -5.25000E-06	   7.18000E-09	  -2.89000E-11	   1.16000E-06	   2.39000E-09	   2.61000E-01	     Schott	A0	   3.250931220E+00	A1	  -1.350323130E-02	A2	   4.903046070E-02	A3	   2.493446080E-03	A4	  -1.817627990E-05	A5	   1.946864100E-05	environmentally improved optical glass
S-ZF56              	标准	  1.854787	 24.801665	  0.009400	  3.490000	    3	116.0	 1.0	   ?	 1.0	 1.0	 1.0	  0.360000	  2.400000	  7.600000	  -1.60000E-06	   1.75000E-08	  -2.60000E-11	   6.93000E-07	   5.83000E-10	   3.15000E-01	     Schott	A0	   3.284265290E+00	A1	  -1.479340430E-02	A2	   4.814981330E-02	A3	   2.740868290E-03	A4	  -1.337448320E-04	A5	   2.637799430E-05	environmentally improved optical glass
H-ZF56              	标准	  1.854787	 24.801665	  0.009400	  3.490000	    3	116.0	 1.0	   ?	 1.0	 1.0	 1.0	  0.360000	  2.400000	  7.600000	  -1.60000E-06	   1.75000E-08	  -2.60000E-11	   6.93000E-07	   5.83000E-10	   3.15000E-01	     Schott	A0	   3.284265290E+00	A1	  -1.479340430E-02	A2	   4.814981330E-02	A3	   2.740868290E-03	A4	  -1.337448320E-04	A5	   2.637799430E-05	environmentally improved optical glass
S-ZF62              	标准	  1.922862	 20.886305	  0.028400	  3.930000	    1	140.0	 1.0	   ?	 1.0	 1.0	 1.0	  0.380000	  2.400000	  6.100000	  -2.92000E-06	   1.58000E-08	  -3.18000E-11	   8.11000E-07	   8.16000E-10	   3.44000E-01	     Schott	A0	   3.497334680E+00	A1	  -1.754937720E-02	A2	   5.995943550E-02	A3	   3.900054810E-03	A4	  -1.395314970E-04	A5	   4.418079480E-05	environmentally improved optical glass
H-ZF62              	标准	  1.922862	 20.886305	  0.028400	  3.930000	    1	140.0	 1.0	   ?	 1.0	 1.0	 1.0	  0.380000	  2.400000	  6.100000	  -2.92000E-06	   1.58000E-08	  -3.18000E-11	   8.11000E-07	   8.16000E-10	   3.44000E-01	     Schott	A0	   3.497334680E+00	A1	  -1.754937720E-02	A2	   5.995943550E-02	A3	   3.900054810E-03	A4	  -1.395314970E-04	A5	   4.418079480E-05	environmentally improved optical glass
S-ZF62GT            	标准	  1.922862	 20.886305	  0.028400	  3.930000	    1	165.0	 1.0	   ?	 1.0	 1.0	 1.0	  0.380000	  2.400000	  6.100000	  -2.92000E-06	   1.58000E-08	  -3.18000E-11	   8.11000E-07	   8.16000E-10	   3.44000E-01	     Schott	A0	   3.497334680E+00	A1	  -1.754937720E-02	A2	   5.995943550E-02	A3	   3.900054810E-03	A4	  -1.395314970E-04	A5	   4.418079480E-05	environmentally improved optical glass
H-ZF62GT            	标准	  1.922862	 20.886305	  0.028400	  3.930000	    1	165.0	 1.0	   ?	 1.0	 1.0	 1.0	  0.380000	  2.400000	  6.100000	  -2.92000E-06	   1.58000E-08	  -3.18000E-11	   8.11000E-07	   8.16000E-10	   3.44000E-01	     Schott	A0	   3.497334680E+00	A1	  -1.754937720E-02	A2	   5.995943550E-02	A3	   3.900054810E-03	A4	  -1.395314970E-04	A5	   4.418079480E-05	environmentally improved optical glass
S-ZF72B             	标准	  1.922857	 18.899816	  0.037700	  3.570000	    1	135.0	 1.0	   ?	 1.0	 1.0	 1.0	  0.390000	  2.400000	  6.600000	  -3.91000E-06	   1.21000E-08	  -2.37000E-11	   1.14000E-06	   1.61000E-09	   3.25000E-01	     Schott	A0	   3.479075470E+00	A1	  -1.820565140E-02	A2	   6.440698140E-02	A3	   4.674885950E-03	A4	  -2.340143470E-04	A5	   6.378337540E-05	environmentally improved optical glass
H-ZF72B             	标准	  1.922857	 18.899816	  0.037700	  3.570000	    1	135.0	 1.0	   ?	 1.0	 1.0	 1.0	  0.390000	  2.400000	  6.600000	  -3.91000E-06	   1.21000E-08	  -2.37000E-11	   1.14000E-06	   1.61000E-09	   3.25000E-01	     Schott	A0	   3.479075470E+00	A1	  -1.820565140E-02	A2	   6.440698140E-02	A3	   4.674885950E-03	A4	  -2.340143470E-04	A5	   6.378337540E-05	environmentally improved optical glass
S-ZF72GT            	标准	  1.922857	 18.899816	  0.037700	  3.570000	    1	165.0	 1.0	   ?	 1.0	 1.0	 1.0	  0.390000	  2.400000	  6.500000	  -3.91000E-06	   1.21000E-08	  -2.37000E-11	   1.14000E-06	   1.61000E-09	   3.25000E-01	     Schott	A0	   3.479075470E+00	A1	  -1.820565140E-02	A2	   6.440698140E-02	A3	   4.674885950E-03	A4	  -2.340143470E-04	A5	   6.378337540E-05	environmentally improved optical glass
H-ZF72GT            	标准	  1.922857	 18.899816	  0.037700	  3.570000	    1	165.0	 1.0	   ?	 1.0	 1.0	 1.0	  0.390000	  2.400000	  6.500000	  -3.91000E-06	   1.21000E-08	  -2.37000E-11	   1.14000E-06	   1.61000E-09	   3.25000E-01	     Schott	A0	   3.479075470E+00	A1	  -1.820565140E-02	A2	   6.440698140E-02	A3	   4.674885950E-03	A4	  -2.340143470E-04	A5	   6.378337540E-05	environmentally improved optical glass
S-ZF75A             	标准	  1.945948	 17.988963	  0.041200	  3.530000	    1	145.0	 1.0	   ?	 1.0	 1.0	 1.0	  0.390000	  2.400000	  5.500000	  -2.30000E-06	   1.66000E-08	  -7.59000E-12	   1.12000E-06	   1.62000E-09	   3.30000E-01	     Schott	A0	   3.550845080E+00	A1	  -1.939926310E-02	A2	   6.822017380E-02	A3	   5.853193220E-03	A4	  -4.217400630E-04	A5	   8.662140860E-05	environmentally improved optical glass
H-ZF75A             	标准	  1.945948	 17.988963	  0.041200	  3.530000	    1	145.0	 1.0	   ?	 1.0	 1.0	 1.0	  0.390000	  2.400000	  5.500000	  -2.30000E-06	   1.66000E-08	  -7.59000E-12	   1.12000E-06	   1.62000E-09	   3.30000E-01	     Schott	A0	   3.550845080E+00	A1	  -1.939926310E-02	A2	   6.822017380E-02	A3	   5.853193220E-03	A4	  -4.217400630E-04	A5	   8.662140860E-05	environmentally improved optical glass
S-ZF75GT            	标准	  1.945948	 17.988963	  0.041200	  3.530000	    1	165.0	 1.0	   ?	 1.0	 1.0	 1.0	  0.390000	  2.400000	  5.400000	  -2.30000E-06	   1.66000E-08	  -7.59000E-12	   1.12000E-06	   1.62000E-09	   3.30000E-01	     Schott	A0	   3.550845080E+00	A1	  -1.939926310E-02	A2	   6.822017380E-02	A3	   5.853193220E-03	A4	  -4.217400630E-04	A5	   8.662140860E-05	environmentally improved optical glass
H-ZF75GT            	标准	  1.945948	 17.988963	  0.041200	  3.530000	    1	165.0	 1.0	   ?	 1.0	 1.0	 1.0	  0.390000	  2.400000	  5.400000	  -2.30000E-06	   1.66000E-08	  -7.59000E-12	   1.12000E-06	   1.62000E-09	   3.30000E-01	     Schott	A0	   3.550845080E+00	A1	  -1.939926310E-02	A2	   6.822017380E-02	A3	   5.853193220E-03	A4	  -4.217400630E-04	A5	   8.662140860E-05	environmentally improved optical glass
S-ZF76              	标准	  1.959059	 17.472250	  0.042000	  3.560000	    3	190.0	 1.0	   ?	 1.0	 1.0	 1.0	  0.400000	  2.400000	  5.900000	  -3.83000E-06	   1.49000E-08	  -2.21000E-11	   9.49000E-07	   6.87000E-10	   3.36000E-01	     Schott	A0	   3.611872400E+00	A1	  -2.776111020E-02	A2	   5.451608470E-02	A3	   1.186872530E-02	A4	  -1.308973520E-03	A5	   1.411851830E-04	environmentally improved optical glass
H-ZF76              	标准	  1.959059	 17.472250	  0.042000	  3.560000	    3	190.0	 1.0	   ?	 1.0	 1.0	 1.0	  0.400000	  2.400000	  5.900000	  -3.83000E-06	   1.49000E-08	  -2.21000E-11	   9.49000E-07	   6.87000E-10	   3.36000E-01	     Schott	A0	   3.611872400E+00	A1	  -2.776111020E-02	A2	   5.451608470E-02	A3	   1.186872530E-02	A4	  -1.308973520E-03	A5	   1.411851830E-04	environmentally improved optical glass
S-TF3L              	标准	  1.613394	 44.124974	 -0.008000	  2.840000	    1	80.0	 1.0	   ?	 1.0	 1.0	 1.0	  0.320000	  2.400000	  6.200000	   5.46000E-06	   1.31000E-08	  -2.19000E-11	   4.56000E-07	   3.98000E-10	   2.95000E-01	     Schott	A0	   2.549890100E+00	A1	  -1.240163450E-02	A2	   1.742915940E-02	A3	   1.026563300E-03	A4	  -8.815022010E-05	A5	   6.754468450E-06	environmentally improved optical glass
H-TF3L              	标准	  1.613394	 44.124974	 -0.008000	  2.840000	    1	80.0	 1.0	   ?	 1.0	 1.0	 1.0	  0.320000	  2.400000	  6.200000	   5.46000E-06	   1.31000E-08	  -2.19000E-11	   4.56000E-07	   3.98000E-10	   2.95000E-01	     Schott	A0	   2.549890100E+00	A1	  -1.240163450E-02	A2	   1.742915940E-02	A3	   1.026563300E-03	A4	  -8.815022010E-05	A5	   6.754468450E-06	environmentally improved optical glass
S-ZBAF3             	标准	  1.656911	 51.144642	 -0.002300	  3.890000	    2	30.0	 1.0	   ?	 3.0	 2.0	 2.0	  0.330000	  2.400000	  7.400000	   1.08000E-06	   1.18000E-08	  -1.50000E-11	   4.84000E-07	   5.39000E-10	   2.70000E-01	     Schott	A0	   2.691211660E+00	A1	  -9.004135190E-03	A2	   1.836097330E-02	A3	   5.311808960E-04	A4	  -2.109267090E-05	A5	   1.726862540E-06	environmentally improved optical glass
