Repository: lssnake0105/glass-material-explorer

# Glass Material Explorer

Static Nd-Vd material explorer for CDGM, NHG, and plastic optical material libraries.

## Use

Open `index.html` from GitHub Pages or open `material_explorer.html` locally.

Main features:

- Search and highlight materials by name.
- Filter by library, material family, generated tags, custom tags, and numeric ranges.
- View the global Nd-Vd map and a local Nd-Vd slice around the selected material.
- Compare nearby substitute candidates with a combined optical/engineering score.

File: NHG202501.txt (part 6 of 6)
特殊玻璃        : 0
熔炼玻璃           : 0
Name                	Stat	        Nd	        Vd	      dPgF	   密度	 熔炼	成本	  CR	  FR	  SR	  AR	  PR	λ最小	λ最大	       TCE	            D0	            D1	            D2	            E0	            E1	           Ltk	    公式
D-ZLAF52N-M170@4    	标准	  1.809577	 40.962317	 -0.008600	  4.470000	    1	120.0	 1.0	   ?	 3.0	 1.0	 2.0	  0.330000	  2.400000	  6.000000	   6.23000E-06	   1.24000E-08	  -1.88000E-11	   1.67000E-06	   1.27000E-09	   4.39000E-07	     Schott	A0	   3.185604740E+00	A1	  -1.442916980E-02	A2	   2.934010570E-02	A3	   1.179935770E-03	A4	  -5.310875760E-05	A5	   4.963631260E-06	  anneal rate:-4¡æ/h
L-ZLAF52N-M170@MY   	标准	  1.805663	 40.879778	 -0.008600	  4.470000	    1	120.0	 1.0	   ?	 3.0	 1.0	 2.0	  0.330000	  2.400000	  6.000000	   6.23000E-06	   1.24000E-08	  -1.88000E-11	   1.67000E-06	   1.27000E-09	   4.39000E-07	     Schott	A0	   3.169568020E+00	A1	  -1.317141100E-02	A2	   3.070289200E-02	A3	   7.468783930E-04	A4	   6.373976520E-07	A5	   2.578539730E-06	No annealing after molding
D-ZLAF52N-M170@MY   	标准	  1.805663	 40.879778	 -0.008600	  4.470000	    1	120.0	 1.0	   ?	 3.0	 1.0	 2.0	  0.330000	  2.400000	  6.000000	   6.23000E-06	   1.24000E-08	  -1.88000E-11	   1.67000E-06	   1.27000E-09	   4.39000E-07	     Schott	A0	   3.169568020E+00	A1	  -1.317141100E-02	A2	   3.070289200E-02	A3	   7.468783930E-04	A4	   6.373976520E-07	A5	   2.578539730E-06	No annealing after molding
L-ZLAF53            	标准	  1.834407	 37.267764	 -0.002100	  4.460000	    4	132.0	 1.0	   ?	 3.0	 1.0	 2.0	  0.340000	  2.400000	  6.000000	   6.76000E-06	   1.23000E-08	  -2.21000E-11	   7.14000E-07	   6.99000E-10	   2.68000E-01	     Schott	A0	   3.262580960E+00	A1	  -1.524993770E-02	A2	   3.414668360E-02	A3	   9.840003880E-04	A4	   1.274785640E-05	A5	   3.624426420E-06	 anneal rate:-30¡æ/h
D-ZLAF53            	标准	  1.834407	 37.267764	 -0.002100	  4.460000	    4	132.0	 1.0	   ?	 3.0	 1.0	 2.0	  0.340000	  2.400000	  6.000000	   6.76000E-06	   1.23000E-08	  -2.21000E-11	   7.14000E-07	   6.99000E-10	   2.68000E-01	     Schott	A0	   3.262580960E+00	A1	  -1.524993770E-02	A2	   3.414668360E-02	A3	   9.840003880E-04	A4	   1.274785640E-05	A5	   3.624426420E-06	 anneal rate:-30¡æ/h
L-ZLAF53@4          	标准	  1.835905	 37.286877	 -0.002100	  4.460000	    4	132.0	 1.0	   ?	 3.0	 1.0	 2.0	  0.340000	  2.400000	  6.000000	   6.76000E-06	   1.23000E-08	  -2.21000E-11	   7.14000E-07	   6.99000E-10	   2.68000E-01	     Schott	A0	   3.270082770E+00	A1	  -1.619262830E-02	A2	   3.218327070E-02	A3	   1.805003710E-03	A4	  -1.312862030E-04	A5	   1.245492350E-05	  anneal rate:-4¡æ/h
D-ZLAF53@4          	标准	  1.835905	 37.286877	 -0.002100	  4.460000	    4	132.0	 1.0	   ?	 3.0	 1.0	 2.0	  0.340000	  2.400000	  6.000000	   6.76000E-06	   1.23000E-08	  -2.21000E-11	   7.14000E-07	   6.99000E-10	   2.68000E-01	     Schott	A0	   3.270082770E+00	A1	  -1.619262830E-02	A2	   3.218327070E-02	A3	   1.805003710E-03	A4	  -1.312862030E-04	A5	   1.245492350E-05	  anneal rate:-4¡æ/h
L-ZLAF53@MY         	标准	  1.830883	 37.183277	 -0.002100	  4.460000	    4	132.0	 1.0	   ?	 3.0	 1.0	 2.0	  0.340000	  2.400000	  6.000000	   6.76000E-06	   1.23000E-08	  -2.21000E-11	   7.14000E-07	   6.99000E-10	   2.68000E-01	     Schott	A0	   3.238424280E+00	A1	  -8.844354610E-03	A2	   4.143906460E-02	A3	  -1.154408080E-03	A4	   2.922865790E-04	A5	  -9.823215350E-06	No annealing after molding
D-ZLAF53@MY         	标准	  1.830883	 37.183277	 -0.002100	  4.460000	    4	132.0	 1.0	   ?	 3.0	 1.0	 2.0	  0.340000	  2.400000	  6.000000	   6.76000E-06	   1.23000E-08	  -2.21000E-11	   7.14000E-07	   6.99000E-10	   2.68000E-01	     Schott	A0	   3.238424280E+00	A1	  -8.844354610E-03	A2	   4.143906460E-02	A3	  -1.154408080E-03	A4	   2.922865790E-04	A5	  -9.823215350E-06	No annealing after molding
L-ZLAF814           	标准	  1.814743	 37.039035	 -0.005800	  4.200000	    4	154.0	 1.0	   ?	 3.0	 1.0	 2.0	  0.350000	  2.400000	  6.000000	   3.28000E-06	   4.57000E-09	   8.29000E-12	   8.13000E-07	   5.49000E-10	   1.92000E-01	     Schott	A0	   3.195741400E+00	A1	  -1.587380350E-02	A2	   3.153292220E-02	A3	   1.577676240E-03	A4	  -9.057394670E-05	A5	   9.327117090E-06	 anneal rate:-30¡æ/h
D-ZLAF814           	标准	  1.814743	 37.039035	 -0.005800	  4.200000	    4	154.0	 1.0	   ?	 3.0	 1.0	 2.0	  0.350000	  2.400000	  6.000000	   3.28000E-06	   4.57000E-09	   8.29000E-12	   8.13000E-07	   5.49000E-10	   1.92000E-01	     Schott	A0	   3.195741400E+00	A1	  -1.587380350E-02	A2	   3.153292220E-02	A3	   1.577676240E-03	A4	  -9.057394670E-05	A5	   9.327117090E-06	 anneal rate:-30¡æ/h
L-ZLAF814@MY        	标准	  1.811259	 37.083920	 -0.005800	  4.200000	    4	154.0	 1.0	   ?	 3.0	 1.0	 2.0	  0.350000	  2.400000	  6.000000	   3.28000E-06	   4.57000E-09	   8.29000E-12	   8.13000E-07	   5.49000E-10	   1.92000E-01	     Schott	A0	   3.200914130E+00	A1	  -2.766815910E-02	A2	   2.234955170E-02	A3	   3.716290930E-03	A4	  -3.290398490E-04	A5	   1.952218170E-05	No annealing after molding
D-ZLAF814@MY        	标准	  1.811259	 37.083920	 -0.005800	  4.200000	    4	154.0	 1.0	   ?	 3.0	 1.0	 2.0	  0.350000	  2.400000	  6.000000	   3.28000E-06	   4.57000E-09	   8.29000E-12	   8.13000E-07	   5.49000E-10	   1.92000E-01	     Schott	A0	   3.200914130E+00	A1	  -2.766815910E-02	A2	   2.234955170E-02	A3	   3.716290930E-03	A4	  -3.290398490E-04	A5	   1.952218170E-05	No annealing after molding
L-ZLAF851           	标准	  1.851348	 40.098795	 -0.007000	  4.810000	    1	264.0	 1.0	   ?	 1.0	 1.0	 1.0	  0.340000	  2.400000	  6.200000	   5.68000E-06	   1.13000E-08	  -2.80000E-11	   2.16000E-07	   4.91000E-10	   3.62000E-01	     Schott	A0	   3.328601980E+00	A1	  -1.492188150E-02	A2	   3.294584260E-02	A3	   1.055261310E-03	A4	  -2.148470860E-05	A5	   3.891752950E-06	 anneal rate:-30¡æ/h
D-ZLAF851           	标准	  1.851348	 40.098795	 -0.007000	  4.810000	    1	264.0	 1.0	   ?	 1.0	 1.0	 1.0	  0.340000	  2.400000	  6.200000	   5.68000E-06	   1.13000E-08	  -2.80000E-11	   2.16000E-07	   4.91000E-10	   3.62000E-01	     Schott	A0	   3.328601980E+00	A1	  -1.492188150E-02	A2	   3.294584260E-02	A3	   1.055261310E-03	A4	  -2.148470860E-05	A5	   3.891752950E-06	 anneal rate:-30¡æ/h
L-ZLAF851@4         	标准	  1.852638	 40.128045	 -0.007000	  4.810000	    1	264.0	 1.0	   ?	 1.0	 1.0	 1.0	  0.340000	  2.400000	  6.200000	   5.68000E-06	   1.13000E-08	  -2.80000E-11	   2.16000E-07	   4.91000E-10	   3.62000E-01	     Schott	A0	   3.333210240E+00	A1	  -1.490618190E-02	A2	   3.298566540E-02	A3	   1.066097870E-03	A4	  -2.345201990E-05	A5	   4.003974310E-06	  anneal rate:-4¡æ/h
D-ZLAF851@4         	标准	  1.852638	 40.128045	 -0.007000	  4.810000	    1	264.0	 1.0	   ?	 1.0	 1.0	 1.0	  0.340000	  2.400000	  6.200000	   5.68000E-06	   1.13000E-08	  -2.80000E-11	   2.16000E-07	   4.91000E-10	   3.62000E-01	     Schott	A0	   3.333210240E+00	A1	  -1.490618190E-02	A2	   3.298566540E-02	A3	   1.066097870E-03	A4	  -2.345201990E-05	A5	   4.003974310E-06	  anneal rate:-4¡æ/h
L-ZLAF851@MY        	标准	  1.848506	 40.060413	 -0.007000	  4.810000	    1	264.0	 1.0	   ?	 1.0	 1.0	 1.0	  0.340000	  2.400000	  6.200000	   5.68000E-06	   1.13000E-08	  -2.80000E-11	   2.16000E-07	   4.91000E-10	   3.62000E-01	     Schott	A0	   3.321588760E+00	A1	  -1.783781960E-02	A2	   3.170106020E-02	A3	   1.201071090E-03	A4	  -2.537596760E-05	A5	   3.627650550E-06	No annealing after molding
D-ZLAF851@MY        	标准	  1.848506	 40.060413	 -0.007000	  4.810000	    1	264.0	 1.0	   ?	 1.0	 1.0	 1.0	  0.340000	  2.400000	  6.200000	   5.68000E-06	   1.13000E-08	  -2.80000E-11	   2.16000E-07	   4.91000E-10	   3.62000E-01	     Schott	A0	   3.321588760E+00	A1	  -1.783781960E-02	A2	   3.170106020E-02	A3	   1.201071090E-03	A4	  -2.537596760E-05	A5	   3.627650550E-06	No annealing after molding
F4                  	标准	  1.620047	 36.340514	  0.000000	  3.570000	    4	   ?	 1.0	   ?	 3.0	 1.0	 1.0	  0.320000	  2.400000	  8.800000	  -1.07000E-06	   1.43000E-08	  -1.76000E-11	   8.75000E-07	   5.84000E-10	   2.59000E-01	     Schott	A0	   2.555108020E+00	A1	  -8.644310100E-03	A2	   2.265924480E-02	A3	   8.222568720E-04	A4	  -1.606466860E-05	A5	   4.041830960E-06	non-environmentally improved optical glass
ZF1                 	标准	  1.647693	 33.832464	  0.001900	  3.850000	    4	   ?	 1.0	   ?	 2.0	 1.0	 2.0	  0.330000	  2.400000	  8.800000	   1.23000E-06	   1.30000E-08	  -1.05000E-11	   6.78000E-07	   6.73000E-10	   2.81000E-01	     Schott	A0	   2.635239510E+00	A1	  -8.815002930E-03	A2	   2.603159940E-02	A3	   8.165003900E-04	A4	   6.277374850E-06	A5	   4.118329920E-06	non-environmentally improved optical glass
ZF2                 	标准	  1.672702	 32.169327	  0.000900	  4.070000	    4	   ?	 1.0	   ?	 3.0	 2.0	 1.0	  0.340000	  2.400000	  8.100000	   3.63000E-06	   1.84000E-08	  -2.29000E-11	   1.17000E-06	   7.95000E-10	   2.59000E-01	     Schott	A0	   2.711170960E+00	A1	  -9.266431220E-03	A2	   2.713119670E-02	A3	   1.518922460E-03	A4	  -8.582286060E-05	A5	   1.011007450E-05	non-environmentally improved optical glass
ZF3                 	标准	  1.717368	 29.498247	  0.002100	  4.460000	    4	   ?	 1.0	   ?	 3.0	 2.0	 2.0	  0.350000	  2.400000	  7.700000	   5.06000E-06	   1.85000E-08	  -2.75000E-11	   1.31000E-06	   7.78000E-10	   2.67000E-01	     Schott	A0	   2.845846490E+00	A1	  -9.467004670E-03	A2	   3.180632470E-02	A3	   1.986128590E-03	A4	  -1.260508210E-04	A5	   1.480761050E-05	non-environmentally improved optical glass
ZF4                 	标准	  1.728257	 28.328065	  0.001900	  4.520000	    4	   ?	 1.0	   ?	 3.0	 2.0	 2.0	  0.350000	  2.400000	  9.200000	  -3.35000E-06	   1.29000E-08	  -3.14000E-11	   8.30000E-07	   1.50000E-09	   2.96000E-01	     Schott	A0	   2.877174170E+00	A1	  -9.112365030E-03	A2	   3.307929970E-02	A3	   2.367966220E-03	A4	  -1.693443000E-04	A5	   1.809596010E-05	non-environmentally improved optical glass
ZF6                 	标准	  1.755209	 27.540108	  0.003600	  4.780000	    4	   ?	 1.0	   ?	 3.0	 2.0	 2.0	  0.350000	  2.400000	  8.200000	   5.44000E-06	   2.85000E-08	  -7.94000E-11	   1.62000E-06	   1.76000E-09	   2.41000E-01	     Schott	A0	   2.961202220E+00	A1	  -9.413591910E-03	A2	   3.651058670E-02	A3	   2.288525340E-03	A4	  -1.420340850E-04	A5	   1.843186870E-05	non-environmentally improved optical glass
ZF7L                	标准	  1.805187	 25.457996	  0.009400	  5.170000	    4	   ?	 1.0	   ?	 3.0	 2.0	 2.0	  0.360000	  2.400000	  7.800000	   8.09000E-06	   1.60000E-08	  -2.15000E-11	   1.62000E-06	   1.37000E-09	   2.86000E-01	     Schott	A0	   3.116690810E+00	A1	  -9.592273990E-03	A2	   4.350398820E-02	A3	   2.454570580E-03	A4	  -1.146700840E-04	A5	   2.129939880E-05	non-environmentally improved optical glass
ZF13                	标准	  1.784720	 25.754997	  0.013900	  4.890000	    4	   ?	 1.0	   ?	 1.0	 2.0	 2.0	  0.370000	  2.400000	  8.100000	   3.80000E-06	   2.07000E-08	  -4.79000E-11	   1.38000E-06	   1.21000E-09	   2.84000E-01	     Schott	A0	   3.052049370E+00	A1	  -1.045109790E-02	A2	   4.043265870E-02	A3	   2.561406040E-03	A4	  -1.447943760E-04	A5	   2.405609000E-05	non-environmentally improved optical glass
LAF5                	标准	  1.753640	 37.671440	 -0.000900	  4.160000	    4	   ?	 1.0	   ?	 3.0	 1.0	 2.0	  0.350000	  2.400000	  6.700000	   4.10000E-06	   1.07000E-08	  -1.44000E-11	   7.17000E-07	   4.50000E-10	   2.63000E-01	     Schott	A0	   2.986678290E+00	A1	  -1.080509500E-02	A2	   2.888880820E-02	A3	   1.075022950E-03	A4	  -3.318860330E-05	A5	   5.862242980E-06	non-environmentally improved optical glass
ZLAF58              	标准	  1.803360	 31.443231	  0.002500	  4.860000	    4	   ?	 1.0	   ?	 3.0	 1.0	 1.0	  0.350000	  2.400000	  5.400000	   1.39000E-05	   1.17000E-08	  -2.49000E-11	   4.39000E-07	   4.87000E-10	   3.56000E-01	     Schott	A0	   3.135436520E+00	A1	  -1.050616560E-02	A2	   3.745549590E-02	A3	   1.366111720E-03	A4	  -9.454704950E-06	A5	   8.084794750E-06	non-environmentally improved optical glass
IRG102              	废弃	  1.679506	 53.248942	  0.000000	  3.100000	    4	 2.5	 2.0	   ?	 3.0	   ?	   ?	  0.300000	  5.000000	  7.500000	   0.00000E+00	   0.00000E+00	   0.00000E+00	   0.00000E+00	   0.00000E+00	   0.00000E+00	 Herzberger	 A	   1.659722300E+00	 B	   7.412490500E-03	 C	  -2.862006600E-04	 D	  -2.134277500E-03	 E	  -1.294748000E-05	 F	  -3.018578300E-08	Infrared optical glass
IRG104              	废弃	  1.662518	 57.090442	  0.000000	  3.400000	    4	 9.0	 1.0	   ?	 3.0	   ?	   ?	  0.300000	  5.000000	  5.600000	   0.00000E+00	   0.00000E+00	   0.00000E+00	   0.00000E+00	   0.00000E+00	   0.00000E+00	 Herzberger	 A	   1.644256800E+00	 B	   6.972483500E-03	 C	  -2.956662400E-04	 D	  -2.255306000E-03	 E	  -8.613067900E-06	 F	  -2.030204800E-07	Infrared optical glass
IRG105              	标准	  1.946277	 22.754122	  0.000000	  5.620000	    3	22.5	 1.0	   ?	 3.0	   ?	   ?	  0.400000	  5.000000	  6.500000	   0.00000E+00	   0.00000E+00	   0.00000E+00	   0.00000E+00	   0.00000E+00	   0.00000E+00	 Herzberger	 A	   1.893390600E+00	 B	   1.649579400E-02	 C	   1.720861300E-04	 D	  -2.381942800E-03	 E	  -5.849200500E-06	 F	  -1.797293300E-07	Infrared optical glass
IRG201              	标准	          	          	  0.000000	  4.420000	    4	17.0	 1.0	   ?	 1.0	 1.0	 1.0	  1.000000	 17.000000	 12.300000	   5.82025E-05	   2.04218E-08	  -7.67374E-11	   1.65764E-04	   9.67536E-07	  -4.58177E+00	 Herzberger	 A	   2.510014600E+00	 B	   7.749516500E-02	 C	   4.937128100E-03	 D	  -1.338951400E-04	 E	  -1.350834700E-07	 F	   5.715665500E-11	Infrared optical glass
IRG202              	标准	          	          	  0.000000	  4.410000	    2	12.5	 1.0	   ?	 1.0	 1.0	 1.0	  1.000000	 17.000000	 16.400000	   3.41318E-05	   3.57898E-08	   5.35457E-10	   3.75406E-05	   6.49642E-07	  -2.08675E+00	 Herzberger	 A	   2.507492900E+00	 B	   7.536348400E-02	 C	   8.964251600E-03	 D	  -1.336285100E-04	 E	  -1.554451500E-08	 F	  -3.130149700E-10	Infrared optical glass
IRG203              	标准	          	          	  0.000000	  4.710000	    4	12.5	 1.0	   ?	 1.0	 4.0	 1.0	  1.000000	 17.000000	 16.200000	   3.47396E-05	  -7.61268E-09	   2.63506E-10	   1.45448E-05	   4.85455E-08	   8.33183E-01	 Herzberger	 A	   2.602733500E+00	 B	   9.414822300E-02	 C	   5.028885100E-03	 D	  -1.636039900E-04	 E	  -1.118894100E-07	 F	  -3.325726600E-11	Infrared optical glass
IRG204              	标准	          	          	  0.000000	  4.720000	    2	10.0	 1.0	   ?	 1.0	 2.0	 1.0	  1.000000	 17.000000	 20.900000	   1.39794E-05	   6.65805E-08	  -1.61120E-10	   3.04933E-05	   8.15250E-08	  -7.27149E-01	 Herzberger	 A	   2.779048100E+00	 B	   1.191149800E-01	 C	   1.504340300E-02	 D	  -1.226855700E-04	 E	  -1.090650100E-08	 F	  -1.851730100E-10	Infrared optical glass
IRG205              	标准	          	          	  0.000000	  4.680000	    3	13.5	 1.0	   ?	 1.0	 2.0	 1.0	  1.000000	 17.000000	 14.000000	   6.14573E-05	   1.00146E-07	   4.99576E-10	   1.79054E-05	   4.39155E-09	   9.29200E-01	 Herzberger	 A	   2.619139300E+00	 B	   8.968170700E-02	 C	   1.961648900E-02	 D	  -1.651223600E-04	 E	   1.701961100E-08	 F	  -3.787166900E-10	Infrared optical glass
IRG206              	标准	          	          	  0.000000	  4.630000	    1	10.0	 1.0	   ?	 1.0	 2.0	 1.0	  1.000000	 17.000000	 20.600000	   2.65967E-05	  -3.30028E-08	  -2.13498E-10	   3.35590E-05	   4.18229E-08	   4.48973E-02	 Herzberger	 A	   2.789014500E+00	 B	   1.202283200E-01	 C	   1.409680600E-02	 D	  -1.195936700E-04	 E	   3.878593400E-09	 F	  -2.318378100E-10	Infrared optical glass
IRG207              	标准	          	          	  0.000000	  4.490000	    3	12.0	 1.0	   ?	 1.0	 1.0	 1.0	  1.000000	 17.000000	 20.600000	   1.45032E-05	   3.49366E-08	   2.49190E-10	   1.32518E-05	   2.46745E-08	   9.73196E-01	 Herzberger	 A	   2.617854000E+00	 B	   8.775307700E-02	 C	   2.748008700E-02	 D	  -9.727025400E-05	 E	   1.274231800E-08	 F	  -2.437645300E-10	Infrared optical glass
IRG208              	标准	          	          	  0.000000	  3.190000	    4	12.0	 1.0	   ?	 1.0	 4.0	 2.0	  0.600000	 12.500000	 21.800000	  -4.64123E-06	   4.63395E-09	   2.54086E-11	   2.46810E-05	   4.44783E-08	   5.91022E-08	 Herzberger	 A	   2.418093700E+00	 B	   5.809976300E-02	 C	   5.419783200E-03	 D	  -3.106212900E-04	 E	   2.295558000E-07	 F	  -2.858387400E-09	Infrared optical glass
IRG209              	标准	          	          	  0.000000	  5.310000	    3	17.0	 1.0	   ?	 1.0	 1.0	 1.0	  2.500000	 17.000000	 16.300000	   1.16845E-04	   2.20933E-07	  -2.09490E-09	   1.32867E-04	   3.75602E-07	   2.92771E-01	 Herzberger	 A	   3.145386100E+00	 B	   2.887131800E-01	 C	  -1.763977100E-02	 D	  -7.215809500E-05	 E	  -7.177267300E-09	 F	  -2.384425000E-10	Infrared optical glass
